Repository: yuyouyu32/BMG_Data_SHU

File: NewCriterion/NewCriterion_T1.csv
Alloys,Tg (K),Tx (K),Tl (K),Rc (K/s),Trg,1Tx,2,3m,4Trg,5,6,7,8,9I,10
Zr66Al8Ni26,672,707.6,1251,66.6,0.53717,35.6,0.36797,0.59408,0.06149,1.2221,0.3529,0.56563,1.5901,1.6103,0.25078
Zr66Al8Cu7Ni19,662.3,720.7,1200.8,22.7,0.55155,58.4,0.38683,0.64882,0.10845,1.3383,0.38974,0.60018,1.6397,2.0708,0.208
Zr66Al8Cu12Ni14,655.1,732.5,1172.1,9.8,0.55891,77.4,0.40089,0.69098,0.14971,1.4168,0.41181,0.62495,1.6771,2.4831,0.17728
Zr66Al9Cu16Ni9,657.2,736.7,1170.6,4.1,0.56142,79.5,0.40305,0.69725,0.15485,1.4349,0.41506,0.62934,1.6824,2.5716,0.17297
Zr65Al7.5Cu17.5Ni10,656.5,735.6,1167.6,1.5,0.56226,79.1,0.40327,0.69776,0.15476,1.4392,0.41545,0.63001,1.6828,2.5877,0.17266
Zr57Ti5Al10Cu20Ni8,676.7,720,1145.2,10,0.5909,43.3,0.39519,0.66652,0.09242,1.5368,0.39883,0.62871,1.6549,2.6949,0.19701
Zr38.5Ti16.5Ni9.75Cu15.25Be20,630,678,1003,1.4,0.62812,48,0.41519,0.72383,0.12869,1.8177,0.43466,0.67597,1.7043,4.0439,0.15762
Zr39.88Ti15.12Ni9.98Cu13.77Be21.25,629,686,1006,1.4,0.62525,57,0.41957,0.73857,0.15119,1.8196,0.44354,0.68191,1.7159,4.2138,0.14749
Zr41.2Ti13.8Cu12.5Ni10Be22.5,623,672,996,1.4,0.6255,49,0.41507,0.7239,0.13137,1.8016,0.43483,0.6747,1.7042,3.9881,0.15747
Zr42.63Ti12.37Cu11.25Ni10Be23.75,623,712,1057,5,0.5894,89,0.42381,0.75781,0.20507,1.6406,0.44624,0.6736,1.7323,3.7267,0.13333
Zr44Ti11Cu10Ni10Be25,625,739,1206,12.5,0.51824,114,0.4036,0.7073,0.19621,1.2719,0.40631,0.61277,1.7006,2.1178,0.16305
Zr45.38Ti9.62Cu8.75Ni10Be26.25,623,740,1239,17.5,0.50282,117,0.39742,0.69169,0.18994,1.2013,0.39587,0.59726,1.6906,1.8515,0.17272
Zr46.75Ti8.25Cu7.5Ni10Be27.5,622,727,1185,28,0.52489,105,0.40232,0.70211,0.1865,1.2913,0.407,0.6135,1.6937,2.1557,0.16714
La55Al25Ni15Cu5,473.6,541.2,899.6,34.5,0.52646,67.6,0.39412,0.67675,0.15869,1.2704,0.39853,0.6016,1.6692,1.9954,0.18532
La55Al25Ni10Cu10,467.4,547.2,835,22.5,0.55976,79.8,0.42015,0.7509,0.21708,1.4886,0.43473,0.65533,1.7305,3.0878,0.13641
La55Al25Ni5Cu15,459.1,520,878.1,35.9,0.52283,60.9,0.38887,0.66154,0.14535,1.2411,0.39166,0.59219,1.6555,1.8617,0.19623
La55Al25Ni5Cu10Co5,465.2,541.8,822.5,18.8,0.56559,76.6,0.42075,0.75185,0.21439,1.5164,0.43699,0.65872,1.7303,3.1989,0.13609
Pd40Cu30Ni10P20,586,660,856,0.1,0.68458,74,0.4577,0.85748,0.27407,2.4444,0.50923,0.77103,1.8109,10.068,0.07512
Ti34Zr11Cu47Ni8,698.4,727.2,1169.2,100,0.59733,28.8,0.38938,0.6466,0.06117,1.5446,0.37862,0.62196,1.6386,2.5996,0.21248
Ni,425,425,1725,3.00E+10,0.24638,0,0.19767,0.24638,0,0.3269,0,0.24638,1.2464,0.1069,0.60465
Fe91B9,600,600,1628,2.60E+07,0.36855,0,0.2693,0.36855,0,0.5837,0,0.36855,1.3686,0.3407,0.4614
Pd95Si5,647,647,1688,5.00E+07,0.38329,0,0.27709,0.38329,0,0.6215,0,0.38329,1.3833,0.3863,0.44582
Pd75Si25,656,656,1343,1.00E+06,0.48846,0,0.32816,0.48846,0,0.9549,0,0.48846,1.4885,0.9118,0.34367
Zr65Be35,623,623,1238,1.00E+07,0.50323,0,0.33477,0.50323,0,1.013,0,0.50323,1.5032,1.0262,0.33047
Ti63Be37,673,673,1353,6.30E+06,0.49741,0,0.33218,0.49741,0,0.9897,0,0.49741,1.4974,0.9795,0.33564
Pd82Si18,648,648,1071,1800,0.60504,0,0.37696,0.60504,0,1.5319,0,0.60504,1.605,2.3468,0.24607
Au77.8Si8.4Ge13.8,293,293,629,3.00E+06,0.46582,0,0.31779,0.46582,0,0.872,0,0.46582,1.4658,0.7604,0.36443
Mg65Cu7.5Ni7.5Zn5Ag5Y10,426,464,717,50,0.59414,38,0.40595,0.70014,0.13058,1.5945,0.42053,0.64714,1.6833,3.0881,0.1727
Ni59Zr16Ti13Si3Sn2Nb7,845,885,1301,40,0.6495,40,0.4124,0.71099,0.08772,1.9408,0.41989,0.68025,1.6968,4.3213,0.16729
Pd42.5Cu30Ni7.5P20,574,660,834,0.067,0.68825,86,0.46875,0.89448,0.33077,2.5385,0.52463,0.79137,1.8381,12.513,0.05436
Pd42.5Cu27.5Ni10P20,584,665,871,0.083,0.67049,81,0.45704,0.85649,0.28223,2.3171,0.50549,0.76349,1.8092,9.1517,0.07545
Pd40Cu32.5Ni7.5P20,568,654,932,0.133,0.60944,86,0.436,0.79399,0.23626,1.7967,0.46526,0.70172,1.7609,4.8066,0.11117
Pd40Cu25Ni15P20,596,668,910,0.15,0.65495,72,0.44356,0.81319,0.2293,2.1274,0.48411,0.73407,1.7758,6.7982,0.10071
Pd45Cu25Ni10P20,595,675,884,0.1,0.67308,80,0.45639,0.85407,0.27682,2.3356,0.50519,0.76357,1.8075,9.1945,0.07688
Pd45Cu30Ni5P20,577,659,861,0.083,0.67015,82,0.45828,0.86063,0.28873,2.3204,0.50699,0.76539,1.8123,9.3188,0.07307
Pd37.5Cu30Ni12.5P20,572,647,929,0.133,0.61572,75,0.43105,0.77718,0.21008,1.8123,0.46048,0.69645,1.7468,4.6537,0.12192
Mg70Ni15Nd15,467,489,844,178.2,0.55332,22,0.373,0.60545,0.05836,1.2971,0.35746,0.57938,1.6004,1.812,0.24258
Mg65Ni20Nd15,459,501,805,30,0.57019,42,0.39636,0.67453,0.12139,1.448,0.40504,0.62236,1.6617,2.4883,0.1899
Mg75Ni15Nd10,450,470,790,46.1,0.56962,20,0.37903,0.62025,0.05882,1.3824,0.36494,0.59494,1.6141,2.0654,0.23164
Mg77Ni18Nd5,429,437,887,49000,0.48365,8,0.33207,0.50169,0.01747,0.9542,0.27367,0.49267,1.5023,0.9258,0.32972
Mg90Ni5Nd5,426,449,919,53000,0.46355,23,0.33383,0.5136,0.04665,0.9108,0.30536,0.48857,1.5175,0.8659,0.31532
Mg80Ni10Nd10,454,471,878,1251.4,0.51708,17,0.3536,0.55581,0.04009,1.1108,0.32326,0.53645,1.5545,1.2909,0.28222
Mg65Cu25Y10,413,473,760,50,0.54342,60,0.40324,0.70132,0.17291,1.3631,0.41241,0.62237,1.6887,2.3716,0.16897
Mg65Cu25Gd10,423,484,740,1,0.57162,61,0.41617,0.73649,0.19243,1.5268,0.43336,0.65405,1.7158,3.124,0.14654
La55Al25Ni20,491,555,941,67.5,0.52179,64,0.38757,0.65781,0.14222,1.2333,0.3899,0.5898,1.6521,1.8289,0.19893
La55Al25Cu20,456,495,896,72.3,0.50893,39,0.36612,0.59598,0.08864,1.125,0.35805,0.55246,1.5945,1.4037,0.24666
La66Al14Cu20,395,449,731,37.5,0.54036,54,0.39876,0.6881,0.16071,1.3363,0.40654,0.61423,1.6771,2.2302,0.17813
Pd40Ni40P20,575,640,905,0.167,0.63536,65,0.43243,0.77901,0.19697,1.9394,0.46519,0.70718,1.7484,5.2403,0.12141
Pd77Cu6Si17,642,686,1128,125,0.56915,44,0.38757,0.64716,0.09053,1.4115,0.38794,0.60816,1.6377,2.2543,0.21044
Pd79.5Cu4Si16.5,635,678,1086,500,0.58471,43,0.39396,0.6639,0.09534,1.5033,0.39786,0.62431,1.6524,2.5863,0.19864
Pd77.5Cu6Si16.5,637,686,1058,100,0.60208,49,0.40472,0.69471,0.11639,1.6295,0.41721,0.64839,1.679,3.1577,0.17695
Ni60Nb40,933,933,1484,1400,0.62871,0,0.38602,0.62871,0,1.6933,0,0.62871,1.6287,2.8672,0.22797
Ca65Mg15Zn20,375,410,630,20,0.59524,35,0.40796,0.70635,0.13725,1.6078,0.42404,0.65079,1.6886,3.1767,0.16837
