Repository: yuyouyu32/BMG_Data_SHU

File: Xiong's Data/HEA.csv (part 2 of 6)
REF,AAA-System,AAAAlloys,AAAAAAProcessing Condition,PHASE,Phase,H    ev/atom,Hf  kJ/mol,Hmix,Smix/R,Delta,HV,Modulus (GPa),yield(MPa),compressive stregth,Ε(%),Ag,Al,Au,B,Be,C,Ca,Ce,Co,Cr,Cu,Dy,Er,Fe,Ga,Gd,Ge,Hf,La,Li,Lu,Mg,Mn,Mo,Nb,Nd,Ni,Pd,Pr,Rh,Ru,Sc,Si,Sm,Sn,Sr,Ta,Tb,Ti,Tm,V,W,Y,Yb,Zn,Zr
28,Co-Cr-Cu-Fe-Ni-Ti,CoCrCuFeNiTi2,AC,IM,IM,-0.309,-29.81,-14.0408,-1.747868097,7.240603018,,,,,,0,0,0,0,0,0,,,0.142857143,0.142857143,0.142857143,0,,0.142857143,,0,0,0,,0,0,0,0,0,0,0,0.142857143,0,,0,0,0,0,0,0,,0,0,0.285714286,0,0,0,0,,0,0
28,Al-Co-Cr-Cu-Fe-Ni,AlCoCrCu0.25FeNi,AC,SS,BCC,-0.294,-28.37,-9.941,-1.724242094,5.64067711,,,,,,0,0.19047619,0,0,0,0,,,0.19047619,0.19047619,0.047619048,0,,0.19047619,,0,0,0,,0,0,0,0,0,0,0,0.19047619,0,,0,0,0,0,0,0,,0,0,0,0,0,0,0,,0,0
28,Al-Ti-V-Y-Zr,AlTiVYZr,AC,IM,IM,-0.232,-22.38,-14.88,-1.609437912,10.95131246,,,,,,0,0.2,0,0,0,0,,,0,0,0,0,,0,,0,0,0,,0,0,0,0,0,0,0,0,0,,0,0,0,0,0,0,,0,0,0.2,0,0.2,0,0.2,,0,0.2
28,Co-Cu-Fe-Ni-V,CoCuFeNiV,AC,SS,FCC,-0.15,-14.47,-2.24,-1.609437912,2.203420843,,,,,,0,0,0,0,0,0,,,0.2,0,0.2,0,,0.2,,0,0,0,,0,0,0,0,0,0,0,0.2,0,,0,0,0,0,0,0,,0,0,0,0,0.2,0,0,,0,0
28,Al-Co-Cr-Fe-Ni,Al0.5CoCrFeNi,AC,SS,FCC,-0.207,-19.97,-9.0864,-1.58109375,4.602314541,,,,,,0,0.111111111,0,0,0,0,,,0.222222222,0.222222222,0,0,,0.222222222,,0,0,0,,0,0,0,0,0,0,0,0.222222222,0,,0,0,0,0,0,0,,0,0,0,0,0,0,0,,0,0
29,Al-Co-Cr-Cu-Fe-Ni-Si,AlCoCrCuFeNiSi,AC,SS,BCC+FCC,-0.406,-39.17,-18.8571,-1.945910149,6.125836318,566,,,,,0,0.142857143,0,0,0,0,,,0.142857143,0.142857143,0.142857143,0,,0.142857143,,0,0,0,,0,0,0,0,0,0,0,0.142857143,0,,0,0,0,0.142857143,0,0,,0,0,0,0,0,0,0,,0,0
29,Al-Co-Cr-Cu-Fe-Ni,AlCoCrCuFeNi,AC,SS,BCC+FCC,-0.538,-51.91,-4.7778,-1.791759469,5.281130599,415,105,,,,0,0.166666667,0,0,0,0,,,0.166666667,0.166666667,0.166666667,0,,0.166666667,,0,0,0,,0,0,0,0,0,0,0,0.166666667,0,,0,0,0,0,0,0,,0,0,0,0,0,0,0,,0,0
29,Al-Co-Cr-Cu-Ni,AlCoCrCuNi,AC,SS,BCC+FCC,-0.283,-27.31,-6.56,-1.609437912,5.524205055,417,,,,,0,0.2,0,0,0,0,,,0.2,0.2,0.2,0,,0,,0,0,0,,0,0,0,0,0,0,0,0.2,0,,0,0,0,0,0,0,,0,0,0,0,0,0,0,,0,0
29,Al-Co-Cu-Ni,AlCoCuNi,AC,SS,BCC+FCC,-0.352,-33.96,-8,-1.386294361,5.852018832,348,,,,,0,0.25,0,0,0,0,,,0.25,0,0.25,0,,0,,0,0,0,,0,0,0,0,0,0,0,0.25,0,,0,0,0,0,0,0,,0,0,0,0,0,0,0,,0,0
29,Al-Cu-Ni,AlCuNi,AC,SS+IM,FCC+B2,-0.446,-43.03,-8.4444,-1.098612289,6.157477734,379,,,,,0,0.333333333,0,0,0,0,,,0,0,0.333333333,0,,0,,0,0,0,,0,0,0,0,0,0,0,0.333333333,0,,0,0,0,0,0,0,,0,0,0,0,0,0,0,,0,0
30,Al-Co-Cr-Cu-Fe-Ni,AlCoCrCuFeNi,AC,SS+IM,BCC+B2+L12,-0.538,-51.91,-4.7778,-1.791759469,5.281130599,500,182,,,,0,0.166666667,0,0,0,0,,,0.166666667,0.166666667,0.166666667,0,,0.166666667,,0,0,0,,0,0,0,0,0,0,0,0.166666667,0,,0,0,0,0,0,0,,0,0,0,0,0,0,0,,0,0
31,Al-Co-Cr-Cu-Fe-Ni,AlCoCrCuFeNi,AC,SS,BCC+2FCC,-0.538,-51.91,-4.7778,-1.791759469,5.281130599,463,,,,,0,0.166666667,0,0,0,0,,,0.166666667,0.166666667,0.166666667,0,,0.166666667,,0,0,0,,0,0,0,0,0,0,0,0.166666667,0,,0,0,0,0,0,0,,0,0,0,0,0,0,0,,0,0
32,Al-Co-Cr-Cu-Fe-Ni,AlCoCrCuFeNi,AC,SS+IM,B2+FCC,-0.538,-51.91,-4.7778,-1.791759469,5.281130599,515.5,,,1820,34,0,0.166666667,0,0,0,0,,,0.166666667,0.166666667,0.166666667,0,,0.166666667,,0,0,0,,0,0,0,0,0,0,0,0.166666667,0,,0,0,0,0,0,0,,0,0,0,0,0,0,0,,0,0
34,Al-Co-Cr-Cu-Fe-Ni-Si,AlCoCrCu0.5FeNiSi,AC,SS+AM,AM+BCC,-0.437,-42.16,-22.5799,-1.925121191,6.354711929,860,,,,,0,0.153846154,0,0,0,0,,,0.153846154,0.153846154,0.076923077,0,,0.153846154,,0,0,0,,0,0,0,0,0,0,0,0.153846154,0,,0,0,0,0.153846154,0,0,,0,0,0,0,0,0,0,,0,0
35,Al-Co-Cr-Cu-Fe-Ni-Ti,Al0.5CoCrCu0.5FeNiTi0.5,AC,SS,2BCC+FCC,-0.287,-27.69,-10.843,-1.893788232,5.968017454,,160.54,1580,2389,17.4,0,0.090909091,0,0,0,0,,,0.181818182,0.181818182,0.090909091,0,,0.181818182,,0,0,0,,0,0,0,0,0,0,0,0.181818182,0,,0,0,0,0,0,0,,0,0,0.090909091,0,0,0,0,,0,0
35,Al-Co-Cr-Cu-Fe-Ni-Ti,Al0.25CoCrCu0.75FeNiTi0.5,AC,SS,2FCC,-0.236,-22.77,-7.281,-1.870004226,5.459249744,,102.85,750,1970,38.5,0,0.045454545,0,0,0,0,,,0.181818182,0.181818182,0.136363636,0,,0.181818182,,0,0,0,,0,0,0,0,0,0,0,0.181818182,0,,0,0,0,0,0,0,,0,0,0.090909091,0,0,0,0,,0,0
35,Al-Co-Cr-Cu-Fe-Ni-Ti,Al0.75CoCrCu0.25FeNiTi0.5,AC,SS,2BCC,-0.336,-32.42,-14.3884,-1.870004226,6.381032408,,164.14,1900,2697,12,0,0.136363636,0,0,0,0,,,0.181818182,0.181818182,0.045454545,0,,0.181818182,,0,0,0,,0,0,0,0,0,0,0,0.181818182,0,,0,0,0,0,0,0,,0,0,0.090909091,0,0,0,0,,0,0
35,Co-Cr-Cu-Fe-Ni-Ti,CoCrCuFeNiTi0.5,AC,SS,2FCC,-0.17,-16.4,-3.7025,-1.767761472,4.822178394,,92.73,700,1650,28.7,0,0,0,0,0,0,,,0.181818182,0.181818182,0.181818182,0,,0.181818182,,0,0,0,,0,0,0,0,0,0,0,0.181818182,0,,0,0,0,0,0,0,,0,0,0.090909091,0,0,0,0,,0,0
36,Al-Co-Cr-Cu-Fe-Ni-Ti,AlCoCrCu0.5FeNiTi0.5,AC,SS,2BCC,-0.352,-33.96,-13.4167,-1.907283999,6.457723041,,107.8,1984,2374,6.04,0,0.166666667,0,0,0,0,,,0.166666667,0.166666667,0.083333333,0,,0.166666667,,0,0,0,,0,0,0,0,0,0,0,0.166666667,0,,0,0,0,0,0,0,,0,0,0.083333333,0,0,0,0,,0,0
36,Al-Co-Cr-Cu-Fe-Ni-Ti,AlCoCrCu0.25FeNiTi0.5,AC,SS,2BCC,-0.367,-35.41,-15.5009,-1.869747191,6.583863842,,110.46,1994,2460,9.05,0,0.173913043,0,0,0,0,,,0.173913043,0.173913043,0.043478261,0,,0.173913043,,0,0,0,,0,0,0,0,0,0,0,0.173913043,0,,0,0,0,0,0,0,,0,0,0.086956522,0,0,0,0,,0,0
36,Al-Co-Cr-Fe-Ni-Ti,AlCoCrFeNiTi0.5,AC,SS,2BCC,-0.383,-36.95,-17.9174,-1.767761472,6.717619523,,177.74,2259,3135,,0,0.181818182,0,0,0,0,,,0.181818182,0.181818182,0,0,,0.181818182,,0,0,0,,0,0,0,0,0,0,0,0.181818182,0,,0,0,0,0,0,0,,0,0,0.090909091,0,0,0,0,,0,0
37,Al-Co-Cr-Cu-Ni-Ti-Y,AlCoCrCuNiTiY,AC,SS+IM,BCC+C15+L21+Unknown,-0.441,-42.55,-19.3469,-1.945910149,13.5869403,,36.855,,1192,3.54,0,0.142857143,0,0,0,0,,,0.142857143,0.142857143,0.142857143,0,,0,,0,0,0,,0,0,0,0,0,0,0,0.142857143,0,,0,0,0,0,0,0,,0,0,0.142857143,0,0,0,0.142857143,,0,0
37,Al-Co-Cr-Cu-Ni-Ti-Y,AlCoCrCuNiTiY0.8,AC,SS+IM,BCC+C15+L21,-0.446,-43.03,-18.9965,-1.943174795,12.88763575,,37.69,,1324.5,4.73,0,0.147058824,0,0,0,0,,,0.147058824,0.147058824,0.147058824,0,,0,,0,0,0,,0,0,0,0,0,0,0,0.147058824,0,,0,0,0,0,0,0,,0,0,0.147058824,0,0,0,0.117647059,,0,0
37,Al-Co-Cr-Cu-Ni-Ti-Y,AlCoCrCuNiTiY0.5,AC,SS+IM,BCC+FCC+C15+L21,-0.454,-43.8,-18.3195,-1.925121191,11.45931906,,35.815,,1024.5,3.07,0,0.153846154,0,0,0,0,,,0.153846154,0.153846154,0.153846154,0,,0,,0,0,0,,0,0,0,0,0,0,0,0.153846154,0,,0,0,0,0,0,0,,0,0,0.153846154,0,0,0,0.076923077,,0,0
37,Al-Co-Cr-Cu-Ni-Ti,AlCoCrCuNiTi,AC,SS,2BCC+FCC,-0.426,-41.1,-16.6667,-1.791759469,6.900074192,,35.545,,1495,7.68,0,0.166666667,0,0,0,0,,,0.166666667,0.166666667,0.166666667,0,,0,,0,0,0,,0,0,0,0,0,0,0,0.166666667,0,,0,0,0,0,0,0,,0,0,0.166666667,0,0,0,0,,0,0
38,Al-Co-Cr-Fe-Mn-Ni,Al0.16(CoCrFeMnNi),AC,SS+IM,BCC+FCC+B2,-0.103,-9.94,-11.6444,-1.791597726,5.511140559,535,,,,,0,0.16,0,0,0,0,,,0.168,0.168,0,0,,0.168,,0,0,0,,0,0,0,0.168,0,0,0,0.168,0,,0,0,0,0,0,0,,0,0,0,0,0,0,0,,0,0
38,Al-Co-Cr-Fe-Mn-Ni,Al0.15(CoCrFeMnNi),AC,SS+IM,BCC+FCC+B2,-0.101,-9.75,-11.2676,-1.790731313,5.425236914,533,,,,,0,0.15,0,0,0,0,,,0.17,0.17,0,0,,0.17,,0,0,0,,0,0,0,0.17,0,0,0,0.17,0,,0,0,0,0,0,0,,0,0,0,0,0,0,0,,0,0
38,Al-Co-Cr-Fe-Mn-Ni,Al0.14(CoCrFeMnNi),AC,SS+IM,BCC+FCC+B2,-0.098,-9.46,-10.8787,-1.78908009,5.334443378,539,,,,,0,0.14,0,0,0,0,,,0.172,0.172,0,0,,0.172,,0,0,0,,0,0,0,0.172,0,0,0,0.172,0,,0,0,0,0,0,0,,0,0,0,0,0,0,0,,0,0
38,Al-Co-Cr-Fe-Mn-Ni,Al0.20(CoCrFeMnNi),AC,SS+IM,BCC+B2,-0.113,-10.9,-13.0304,-1.787952753,5.810482407,539,,,,,0,0.2,0,0,0,0,,,0.16,0.16,0,0,,0.16,,0,0,0,,0,0,0,0.16,0,0,0,0.16,0,,0,0,0,0,0,0,,0,0,0,0,0,0,0,,0,0
38,Al-Co-Cr-Fe-Mn-Ni,Al0.13(CoCrFeMnNi),AC,SS+IM,BCC+FCC+B2,-0.096,-9.26,-10.4776,-1.78659769,5.238479182,530,,,,,0,0.13,0,0,0,0,,,0.174,0.174,0,0,,0.174,,0,0,0,,0,0,0,0.174,0,0,0,0.174,0,,0,0,0,0,0,0,,0,0,0,0,0,0,0,,0,0
38,Al-Co-Cr-Fe-Mn-Ni,Al0.12(CoCrFeMnNi),AC,SS+IM,BCC+FCC+B2,-0.093,-8.97,-10.0644,-1.783230354,5.137027311,486,,,,,0,0.12,0,0,0,0,,,0.176,0.176,0,0,,0.176,,0,0,0,,0,0,0,0.176,0,0,0,0.176,0,,0,0,0,0,0,0,,0,0,0,0,0,0,0,,0,0
38,Al-Co-Cr-Fe-Mn-Ni,Al0.11(CoCrFeMnNi),AC,SS+IM,BCC+FCC+B2,-0.091,-8.78,-9.6391,-1.778915079,5.029727668,405,,,,5,0,0.11,0,0,0,0,,,0.178,0.178,0,0,,0.178,,0,0,0,,0,0,0,0.178,0,0,0,0.178,0,,0,0,0,0,0,0,,0,0,0,0,0,0,0,,0,0
38,Al-Co-Cr-Fe-Mn-Ni,Al0.10(CoCrFeMnNi),AC,SS+IM,BCC+FCC+B2,-0.088,-8.49,-9.2016,-1.773577095,4.916168464,278,,,,16,0,0.1,0,0,0,0,,,0.18,0.18,0,0,,0.18,,0,0,0,,0,0,0,0.18,0,0,0,0.18,0,,0,0,0,0,0,0,,0,0,0,0,0,0,0,,0,0
38,Al-Co-Cr-Fe-Mn-Ni,Al0.09(CoCrFeMnNi),AC,SS+IM,BCC+FCC+B2,-0.086,-8.3,-8.752,-1.767126323,4.795875214,220,,,,29,0,0.09,0,0,0,0,,,0.182,0.182,0,0,,0.182,,0,0,0,,0,0,0,0.182,0,0,0,0.182,0,,0,0,0,0,0,0,,0,0,0,0,0,0,0,,0,0
38,Al-Co-Cr-Fe-Mn-Ni,Al0.08(CoCrFeMnNi),AC,SS,FCC+BCC,-0.084,-8.1,-8.2903,-1.759452251,4.66829647,183,,,,35,0,0.08,0,0,0,0,,,0.184,0.184,0,0,,0.184,,0,0,0,,0,0,0,0.184,0,0,0,0.184,0,,0,0,0,0,0,0,,0,0,0,0,0,0,0,,0,0
38,Al-Co-Cr-Fe-Mn-Ni,Al0.07(CoCrFeMnNi),AC,SS,FCC,-0.081,-7.82,-7.8165,-1.750416205,4.532785035,182,,,,45,0,0.07,0,0,0,0,,,0.186,0.186,0,0,,0.186,,0,0,0,,0,0,0,0.186,0,0,0,0.186,0,,0,0,0,0,0,0,,0,0,0,0,0,0,0,,0,0
38,Al-Co-Cr-Fe-Mn-Ni,Al0.04(CoCrFeMnNi),AC,SS,FCC,-0.073,-7.04,-6.3222,-1.713004544,4.070146924,171,,,,56,0,0.04,0,0,0,0,,,0.192,0.192,0,0,,0.192,,0,0,0,,0,0,0,0.192,0,0,0,0.192,0,,0,0,0,0,0,0,,0,0,0,0,0,0,0,,0,0
38,Al-Co-Cr-Fe-Mn-Ni,Al0.03(CoCrFeMnNi),AC,SS,FCC,-0.071,-6.85,-5.7998,-1.695896943,3.893403816,,,,,,0,0.03,0,0,0,0,,,0.194,0.194,0,0,,0.194,,0,0,0,,0,0,0,0.194,0,0,0,0.194,0,,0,0,0,0,0,0,,0,0,0,0,0,0,0,,0,0
38,Al-Co-Cr-Fe-Mn-Ni,Al0.02(CoCrFeMnNi),AC,SS,FCC,-0.068,-6.56,-5.2653,-1.675288267,3.702725802,180,,,,,0,0.02,0,0,0,0,,,0.196,0.196,0,0,,0.196,,0,0,0,,0,0,0,0.196,0,0,0,0.196,0,,0,0,0,0,0,0,,0,0,0,0,0,0,0,,0,0
38,Co-Cr-Fe-Mn-Ni,CoCrFeMnNi,ac,SS,FCC,-0.063,-6.08,-4.16,-1.609437912,3.269463577,,,,,,0,0,0,0,0,0,,,0.2,0.2,0,0,,0.2,,0,0,0,,0,0,0,0.2,0,0,0,0.2,0,,0,0,0,0,0,0,,0,0,0,0,0,0,0,,0,0
39,Al-Cr-Fe-Mn-Ni,Al1.2CrFe1.5MnNi0.5,AC,SS,BCC,-0.239,-23.06,-11.287,-1.556272099,6.030035463,,,,,,0,0.230769231,0,0,0,0,,,0,0.192307692,0,0,,0.288461538,,0,0,0,,0,0,0,0.192307692,0,0,0,0.096153846,0,,0,0,0,0,0,0,,0,0,0,0,0,0,0,,0,0
39,Al-Cr-Fe-Mn-Ni,Al0.8CrFe1.5MnNi0.5,AC,SS,BCC,-0.191,-18.43,-9.3229,-1.551301495,5.637923602,,,,,,0,0.166666667,0,0,0,0,,,0,0.208333333,0,0,,0.3125,,0,0,0,,0,0,0,0.208333333,0,0,0,0.104166667,0,,0,0,0,0,0,0,,0,0,0,0,0,0,0,,0,0
39,Al-Cr-Fe-Mn-Ni,Al0.5CrFe1.5MnNi0.5,AC,SS,BCC,-0.149,-14.38,-7.2593,-1.522955068,5.163252279,,,,,,0,0.111111111,0,0,0,0,,,0,0.222222222,0,0,,0.333333333,,0,0,0,,0,0,0,0.222222222,0,0,0,0.111111111,0,,0,0,0,0,0,0,,0,0,0,0,0,0,0,,0,0
39,Al-Cr-Fe-Mn-Ni,Al0.3CrFe1.5MnNi0.5,AC,SS,BCC+FCC,-0.107,-10.32,-5.5057,-1.481770318,4.702748665,,,,,,0,0.069767442,0,0,0,0,,,0,0.23255814,0,0,,0.348837209,,0,0,0,,0,0,0,0.23255814,0,0,0,0.11627907,0,,0,0,0,0,0,0,,0,0,0,0,0,0,0,,0,0
39,Cr-Fe-Mn-Ni,CrFe1.5MnNi0.5,AC,SS+IM,FCC+��,-0.019,-1.83,-2.125,-1.320888343,3.603145636,,,,,,0,0,0,0,0,0,,,0,0.25,0,0,,0.375,,0,0,0,,0,0,0,0.25,0,0,0,0.125,0,,0,0,0,0,0,0,,0,0,0,0,0,0,0,,0,0
40,Al-Co-Cr-Fe-Mo-Ni,AlCoCrFeMo0.5Ni,AC,SS+IM,BCC+B2+��,-0.281,-27.11,-11.438,-1.767761472,5.755162636,770,,2757,3036,2.5,0,0.181818182,0,0,0,0,,,0.181818182,0.181818182,0,0,,0.181818182,,0,0,0,,0,0,0,0,0.090909091,0,0,0.181818182,0,,0,0,0,0,0,0,,0,0,0,0,0,0,0,,0,0
40,Al-Co-Cr-Fe-Mo-Ni,AlCo1.5CrFeMo0.5Ni,AC,SS+IM,BCC+B2+��,-0.266,-25.67,-11.0833,-1.748155457,5.59073014,711,,,,,0,0.166666667,0,0,0,0,,,0.25,0.166666667,0,0,,0.166666667,,0,0,0,,0,0,0,0,0.083333333,0,0,0.166666667,0,,0,0,0,0,0,0,,0,0,0,0,0,0,0,,0,0
40,Al-Co-Cr-Fe-Mo-Ni,AlCo0.5CrFeMo0.5Ni,AC,SS+IM,BCC+B2+��,-0.29,-27.98,-11.72,-1.748067349,5.929576826,788,,,,,0,0.2,0,0,0,0,,,0.1,0.2,0,0,,0.2,,0,0,0,,0,0,0,0,0.1,0,0,0.2,0,,0,0,0,0,0,0,,0,0,0,0,0,0,0,,0,0
40,Al-Co-Cr-Fe-Mo-Ni,AlCo2CrFeMo0.5Ni,AC,SS+IM,BCC+FCC+��,-0.252,-24.31,-10.6982,-1.711845135,5.436637096,596,,,,,0,0.153846154,0,0,0,0,,,0.307692308,0.153846154,0,0,,0.153846154,,0,0,0,,0,0,0,0,0.076923077,0,0,0.153846154,0,,0,0,0,0,0,0,,0,0,0,0,0,0,0,,0,0
41,Al-Co-Cr-Fe-Mo-Ni,Al0.3CoCrFeMo0.1Ni,AC,SS+IM,FCC+L12,-0.154,-14.86,-7.2624,-1.616025075,3.903310453,,,,,,0,0.068181818,0,0,0,0,,,0.227272727,0.227272727,0,0,,0.227272727,,0,0,0,,0,0,0,0,0.022727273,0,0,0.227272727,0,,0,0,0,0,0,0,,0,0,0,0,0,0,0,,0,0
41,Al-Co-Cr-Fe-Ni,Al0.3CoCrFeNi,AC,SS+IM,FCC+L12,-0.154,-14.86,-7.2688,-1.542613125,3.757552155,,,,,,0,0.069767442,0,0,0,0,,,0.23255814,0.23255814,0,0,,0.23255814,,0,0,0,,0,0,0,0,0,0,0,0.23255814,0,,0,0,0,0,0,0,,0,0,0,0,0,0,0,,0,0
41,Co-Cr-Fe-Mo-Ni,CoCrFeMo0.3Ni,AC,SS,FCC,-0.059,-5.69,-4.1536,-1.542613125,2.377731963,,,,,,0,0,0,0,0,0,,,0.23255814,0.23255814,0,0,,0.23255814,,0,0,0,,0,0,0,0,0.069767442,0,0,0.23255814,0,,0,0,0,0,0,0,,0,0,0,0,0,0,0,,0,0
41,Co-Cr-Fe-Ni-Ti,CoCrFeNiTi0.3,AC,SS+IM,FCC+HCP+L12,-0.17,-16.4,-8.8913,-1.542613125,4.355489661,,,,,,0,0,0,0,0,0,,,0.23255814,0.23255814,0,0,,0.23255814,,0,0,0,,0,0,0,0,0,0,0,0.23255814,0,,0,0,0,0,0,0,,0,0,0.069767442,0,0,0,0,,0,0
42,Al-Co-Cr-Fe-Mo-Ni,Al0.3CoCrFeMo0.1Ni,AC,SS,FCC,-0.154,-14.86,-7.2624,-1.616025075,3.903310453,162,,,,,0,0.068181818,0,0,0,0,,,0.227272727,0.227272727,0,0,,0.227272727,,0,0,0,,0,0,0,0,0.022727273,0,0,0.227272727,0,,0,0,0,0,0,0,,0,0,0,0,0,0,0,,0,0
42,Al-Co-Cr-Fe-Ni-Ti,Al0.3CoCrFeNiTi0.1,AC,SS,FCC,-0.187,-18.04,-8.9256,-1.616025075,4.40300198,199,,,,,0,0.068181818,0,0,0,0,,,0.227272727,0.227272727,0,0,,0.227272727,,0,0,0,,0,0,0,0,0,0,0,0.227272727,0,,0,0,0,0,0,0,,0,0,0.022727273,0,0,0,0,,0,0
42,Al-Co-Cr-Fe-Ni,Al0.3CoCrFeNi,AC,SS,FCC,-0.154,-14.86,-7.2688,-1.542613125,3.757552155,149,,,,,0,0.069767442,0,0,0,0,,,0.23255814,0.23255814,0,0,,0.23255814,,0,0,0,,0,0,0,0,0,0,0,0.23255814,0,,0,0,0,0,0,0,,0,0,0,0,0,0,0,,0,0
43,Al-Co-Cr-Fe-Mo-Ni,AlCoCrFeMo0.5Ni,AC,IM,B2+��,-0.281,-27.11,-11.438,-1.767761472,5.755162636,770,,2757,3036,2.5,0,0.181818182,0,0,0,0,,,0.181818182,0.181818182,0,0,,0.181818182,,0,0,0,,0,0,0,0,0.090909091,0,0,0.181818182,0,,0,0,0,0,0,0,,0,0,0,0,0,0,0,,0,0
43,Al-Co-Cr-Fe-Mo-Ni,Al1.5CoCrFeMo0.5Ni,AC,IM,B2+��,-0.346,-33.38,-13.1944,-1.748155457,6.226149563,655,,,,,0,0.25,0,0,0,0,,,0.166666667,0.166666667,0,0,,0.166666667,,0,0,0,,0,0,0,0,0.083333333,0,0,0.166666667,0,,0,0,0,0,0,0,,0,0,0,0,0,0,0,,0,0
43,Al-Co-Cr-Fe-Mo-Ni,Al0.5CoCrFeMo0.5Ni,AC,SS+IM,FCC+��,-0.186,-17.95,-8.68,-1.748067349,4.881642944,425,,,,,0,0.1,0,0,0,0,,,0.2,0.2,0,0,,0.2,,0,0,0,,0,0,0,0,0.1,0,0,0.2,0,,0,0,0,0,0,0,,0,0,0,0,0,0,0,,0,0
43,Al-Co-Cr-Fe-Mo-Ni,Al2.0CoCrFeMo0.5Ni,AC,SS+IM,BCC+B2,-0.396,-38.21,-14.2959,-1.711845135,6.490520546,605,,,,,0,0.307692308,0,0,0,0,,,0.153846154,0.153846154,0,0,,0.153846154,,0,0,0,,0,0,0,0,0.076923077,0,0,0.153846154,0,,0,0,0,0,0,0,,0,0,0,0,0,0,0,,0,0
43,Co-Cr-Fe-Mo-Ni,CoCrFeMo0.5Ni,AC,SS+IM,FCC+��,-0.059,-5.69,-4.3457,-1.58109375,2.913948621,210,,510,1371,33,0,0,0,0,0,0,,,0.222222222,0.222222222,0,0,,0.222222222,,0,0,0,,0,0,0,0,0.111111111,0,0,0.222222222,0,,0,0,0,0,0,0,,0,0,0,0,0,0,0,,0,0
44,Al-Co-Cr-Fe-Mo-Ni,AlCoCrFeMo0.5Ni,AC,IM,B2+��,-0.281,-27.11,-11.438,-1.767761472,5.755162636,770,,2757,3036,2.5,0,0.181818182,0,0,0,0,,,0.181818182,0.181818182,0,0,,0.181818182,,0,0,0,,0,0,0,0,0.090909091,0,0,0.181818182,0,,0,0,0,0,0,0,,0,0,0,0,0,0,0,,0,0
44,Al-Co-Cr-Fe-Mo-Ni,AlCoCr1.5FeMo0.5Ni,AC,IM,B2+��,-0.258,-24.89,-10.8333,-1.748155457,5.598207883,800,,,,,0,0.166666667,0,0,0,0,,,0.166666667,0.25,0,0,,0.166666667,,0,0,0,,0,0,0,0,0.083333333,0,0,0.166666667,0,,0,0,0,0,0,0,,0,0,0,0,0,0,0,,0,0
44,Al-Co-Cr-Fe-Mo-Ni,AlCoCr0.5FeMo0.5Ni,AC,IM,B2+��,-0.309,-29.81,-12.08,-1.748067349,5.919584904,602,,,,,0,0.2,0,0,0,0,,,0.2,0.1,0,0,,0.2,,0,0,0,,0,0,0,0,0.1,0,0,0.2,0,,0,0,0,0,0,0,,0,0,0,0,0,0,0,,0,0
44,Al-Co-Cr-Fe-Mo-Ni,AlCoCr2FeMo0.5Ni,AC,IM,B2+��,-0.238,-22.96,-10.2722,-1.711845135,5.449822934,850,,,,,0,0.153846154,0,0,0,0,,,0.153846154,0.307692308,0,0,,0.153846154,,0,0,0,,0,0,0,0,0.076923077,0,0,0.153846154,0,,0,0,0,0,0,0,,0,0,0,0,0,0,0,,0,0
44,Al-Co-Fe-Mo-Ni,AlCoFeMo0.5Ni,AC,IM,B2+��,-0.343,-33.09,-12.7407,-1.58109375,6.088492821,600,,,,,0,0.222222222,0,0,0,0,,,0.222222222,0,0,0,,0.222222222,,0,0,0,,0,0,0,0,0.111111111,0,0,0.222222222,0,,0,0,0,0,0,0,,0,0,0,0,0,0,0,,0,0
45,Al-Co-Cr-Fe-Mo-Ni,AlCoCrFeMo0.5Ni,AC,SS+IM,BCC+��,-0.281,-27.11,-11.438,-1.767761472,5.755162636,742,,2757,3036,2.5,0,0.181818182,0,0,0,0,,,0.181818182,0.181818182,0,0,,0.181818182,,0,0,0,,0,0,0,0,0.090909091,0,0,0.181818182,0,,0,0,0,0,0,0,,0,0,0,0,0,0,0,,0,0
45,Al-Co-Cr-Fe-Mo-Ni,AlCoCrFe0.6Mo0.5Ni,AC,SS+IM,BCC+��,-0.3,-28.95,-12.3183,-1.757293278,5.851718791,754,,,,,0,0.196078431,0,0,0,0,,,0.196078431,0.196078431,0,0,,0.117647059,,0,0,0,,0,0,0,0,0.098039216,0,0,0.196078431,0,,0,0,0,0,0,0,,0,0,0,0,0,0,0,,0,0
45,Al-Co-Cr-Fe-Mo-Ni,AlCoCrFe1.5Mo0.5Ni,AC,SS+IM,BCC+��,-0.258,-24.89,-10.5,-1.748155457,5.631334726,635,,,,,0,0.166666667,0,0,0,0,,,0.166666667,0.166666667,0,0,,0.25,,0,0,0,,0,0,0,0,0.083333333,0,0,0.166666667,0,,0,0,0,0,0,0,,0,0,0,0,0,0,0,,0,0
45,Al-Co-Cr-Fe-Mo-Ni,AlCoCrFe2Mo0.5Ni,AC,SS+IM,BCC+��,-0.239,-23.06,-9.7041,-1.711845135,5.508115627,639,,,,,0,0.153846154,0,0,0,0,,,0.153846154,0.153846154,0,0,,0.307692308,,0,0,0,,0,0,0,0,0.076923077,0,0,0.153846154,0,,0,0,0,0,0,0,,0,0,0,0,0,0,0,,0,0
46,Al-Co-Cr-Fe-Mo-Ni,AlCoCrFeMo0.5Ni,AC,SS+IM,BCC+��,-0.281,-27.11,-11.438,-1.767761472,5.755162636,,,2757,3036,2.5,0,0.181818182,0,0,0,0,,,0.181818182,0.181818182,0,0,,0.181818182,,0,0,0,,0,0,0,0,0.090909091,0,0,0.181818182,0,,0,0,0,0,0,0,,0,0,0,0,0,0,0,,0,0
46,Al-Co-Cr-Fe-Mo-Ni,AlCoCrFeMo0.4Ni,AC,SS+IM,BCC+��,-0.286,-27.59,-11.6049,-1.754272341,5.763434844,,,2670,3161,3,0,0.185185185,0,0,0,0,,,0.185185185,0.185185185,0,0,,0.185185185,,0,0,0,,0,0,0,0,0.074074074,0,0,0.185185185,0,,0,0,0,0,0,0,,0,0,0,0,0,0,0,,0,0
46,Al-Co-Cr-Fe-Mo-Ni,AlCoCrFeMo0.3Ni,AC,SS+IM,BCC+��,-0.292,-28.17,-11.7764,-1.735856225,5.770073848,,,2649,3208,3.3,0,0.188679245,0,0,0,0,,,0.188679245,0.188679245,0,0,,0.188679245,,0,0,0,,0,0,0,0,0.056603774,0,0,0.188679245,0,,0,0,0,0,0,0,,0,0,0,0,0,0,0,,0,0
46,Al-Co-Cr-Fe-Mo-Ni,AlCoCrFeMo0.2Ni,AC,SS+IM,BCC+��,-0.297,-28.66,-11.9527,-1.710560084,5.77486472,,,2456,2953,3.4,0,0.192307692,0,0,0,0,,,0.192307692,0.192307692,0,0,,0.192307692,,0,0,0,,0,0,0,0,0.038461538,0,0,0.192307692,0,,0,0,0,0,0,0,,0,0,0,0,0,0,0,,0,0
46,Al-Co-Cr-Fe-Mo-Ni,AlCoCrFeMo0.1Ni,AC,SS,BCC,-0.303,-29.24,-12.1338,-1.674389267,5.777562948,,,1804,2280,9.1,0,0.196078431,0,0,0,0,,,0.196078431,0.196078431,0,0,,0.196078431,,0,0,0,,0,0,0,0,0.019607843,0,0,0.196078431,0,,0,0,0,0,0,0,,0,0,0,0,0,0,0,,0,0
46,Al-Co-Cr-Fe-Ni,AlCoCrFeNi,AC,SS,BCC,-0.309,-29.81,-12.32,-1.609437912,5.777889559,,,1051,,,0,0.2,0,0,0,0,,,0.2,0.2,0,0,,0.2,,0,0,0,,0,0,0,0,0,0,0,0.2,0,,0,0,0,0,0,0,,0,0,0,0,0,0,0,,0,0
47,Al-Co-Cr-Fe-Mo-Ni,AlCoCrFeMo0.5Ni,AC,IM,B2+��,-0.281,-27.11,-11.438,-1.767761472,5.755162636,765,,,,,0,0.181818182,0,0,0,0,,,0.181818182,0.181818182,0,0,,0.181818182,,0,0,0,,0,0,0,0,0.090909091,0,0,0.181818182,0,,0,0,0,0,0,0,,0,0,0,0,0,0,0,,0,0
47,Al-Co-Cr-Fe-Mo-Ni,AlCoCrFeMo0.5Ni1.5,AC,SS+IM,FCC+B2+��,-0.273,-26.34,-11.5278,-1.748155457,5.610029221,627,,,,,0,0.166666667,0,0,0,0,,,0.166666667,0.166666667,0,0,,0.166666667,,0,0,0,,0,0,0,0,0.083333333,0,0,0.25,0,,0,0,0,0,0,0,,0,0,0,0,0,0,0,,0,0
47,Al-Co-Cr-Fe-Mo-Ni,AlCoCrFeMo0.5Ni0.5,AC,IM,B2+��,-0.282,-27.21,-11.08,-1.748067349,5.903744087,775,,,,,0,0.2,0,0,0,0,,,0.2,0.2,0,0,,0.2,,0,0,0,,0,0,0,0,0.1,0,0,0.1,0,,0,0,0,0,0,0,,0,0,0,0,0,0,0,,0,0
47,Al-Co-Cr-Fe-Mo-Ni,AlCoCrFeMo0.5Ni2.0,AC,SS+IM,FCC+B2+��,-0.265,-25.57,-11.4556,-1.711845135,5.470647572,404,,,,,0,0.153846154,0,0,0,0,,,0.153846154,0.153846154,0,0,,0.153846154,,0,0,0,,0,0,0,0,0.076923077,0,0,0.307692308,0,,0,0,0,0,0,0,,0,0,0,0,0,0,0,,0,0
47,Al-Co-Cr-Fe-Mo,AlCoCrFeMo0.5,AC,IM,B2+��,-0.275,-26.53,-10.2716,-1.58109375,6.050863347,904,,,,,0,0.222222222,0,0,0,0,,,0.222222222,0.222222222,0,0,,0.222222222,,0,0,0,,0,0,0,0,0.111111111,0,0,0,0,,0,0,0,0,0,0,,0,0,0,0,0,0,0,,0,0
48,Al-Co-Cr-Fe-Nb-Ni,AlCoCrFeNb0.75Ni,AC,SS+IM,BCC+Laves,-0.318,-30.68,-18.0265,-1.786723603,6.502441215,,,,,,0,0.173913043,0,0,0,0,,,0.173913043,0.173913043,0,0,,0.173913043,,0,0,0,,0,0,0,0,0,0.130434783,0,0.173913043,0,,0,0,0,0,0,0,,0,0,0,0,0,0,0,,0,0
48,Al-Co-Cr-Fe-Nb-Ni,AlCoCrFeNb0.5Ni,AC,SS+IM,BCC+Laves,-0.317,-30.59,-16.5289,-1.767761472,6.331848469,747,,2473,3170,4.1,0,0.181818182,0,0,0,0,,,0.181818182,0.181818182,0,0,,0.181818182,,0,0,0,,0,0,0,0,0,0.090909091,0,0.181818182,0,,0,0,0,0,0,0,,0,0,0,0,0,0,0,,0,0
48,Al-Co-Cr-Fe-Nb-Ni,AlCoCrFeNb0.25Ni,AC,SS+IM,BCC+Laves,-0.314,-30.3,-14.6576,-1.724242094,6.098683245,668,,1959,3008,10.5,0,0.19047619,0,0,0,0,,,0.19047619,0.19047619,0,0,,0.19047619,,0,0,0,,0,0,0,0,0,0.047619048,0,0.19047619,0,,0,0,0,0,0,0,,0,0,0,0,0,0,0,,0,0
48,Al-Co-Cr-Fe-Nb-Ni,AlCoCrFeNb0.1Ni,AC,SS,BCC,-0.311,-30.01,-13.318,-1.674389267,5.918861194,569,,1641,3285,17.2,0,0.196078431,0,0,0,0,,,0.196078431,0.196078431,0,0,,0.196078431,,0,0,0,,0,0,0,0,0,0.019607843,0,0.196078431,0,,0,0,0,0,0,0,,0,0,0,0,0,0,0,,0,0
48,Al-Co-Cr-Fe-Ni,AlCoCrFeNi,AC,SS,BCC,-0.309,-29.81,-12.32,-1.609437912,5.777889559,520,,1373,3531,24.5,0,0.2,0,0,0,0,,,0.2,0.2,0,0,,0.2,,0,0,0,,0,0,0,0,0,0,0,0.2,0,,0,0,0,0,0,0,,0,0,0,0,0,0,0,,0,0
49,Al-Co-Cr-Fe-Ni,AlCoCrFeNi,AC,SS+IM,BCC+B2,-0.309,-29.81,-12.32,-1.609437912,5.777889559,498,,,,,0,0.2,0,0,0,0,,,0.2,0.2,0,0,,0.2,,0,0,0,,0,0,0,0,0,0,0,0.2,0,,0,0,0,0,0,0,,0,0,0,0,0,0,0,,0,0
49,Al-Co-Cr-Fe-Ni,Al0.9CoCrFeNi,AC,SS+IM,BCC+B2,-0.252,-24.31,-11.7951,-1.608587137,5.60697455,527,,,,,0,0.183673469,0,0,0,0,,,0.204081633,0.204081633,0,0,,0.204081633,,0,0,0,,0,0,0,0,0,0,0,0.204081633,0,,0,0,0,0,0,0,,0,0,0,0,0,0,0,,0,0
49,Al-Co-Cr-Fe-Ni,Al1.2CoCrFeNi,AC,SS+IM,BCC+B2,-0.338,-32.61,-13.2249,-1.60658442,6.058188912,478,,,,,0,0.230769231,0,0,0,0,,,0.192307692,0.192307692,0,0,,0.192307692,,0,0,0,,0,0,0,0,0,0,0,0.192307692,0,,0,0,0,0,0,0,,0,0,0,0,0,0,0,,0,0
49,Al-Co-Cr-Fe-Ni,Al0.8CoCrFeNi,AC,SS+IM,BCC+FCC+B2,-0.272,-26.24,-11.2153,-1.60580651,5.410364636,388,,,,,0,0.166666667,0,0,0,0,,,0.208333333,0.208333333,0,0,,0.208333333,,0,0,0,,0,0,0,0,0,0,0,0.208333333,0,,0,0,0,0,0,0,,0,0,0,0,0,0,0,,0,0
49,Al-Co-Cr-Fe-Ni,Al0.7CoCrFeNi,AC,SS+IM,BCC+FCC+B2,-0.251,-24.22,-10.5749,-1.600684309,5.182697224,337,,,,,0,0.14893617,0,0,0,0,,,0.212765957,0.212765957,0,0,,0.212765957,,0,0,0,,0,0,0,0,0,0,0,0.212765957,0,,0,0,0,0,0,0,,0,0,0,0,0,0,0,,0,0
49,Al-Co-Cr-Fe-Ni,Al1.5CoCrFeNi,AC,SS+IM,BCC+B2,-0.377,-36.37,-14.281,-1.594166699,6.364565808,480,,,,,0,0.272727273,0,0,0,0,,,0.181818182,0.181818182,0,0,,0.181818182,,0,0,0,,0,0,0,0,0,0,0,0.181818182,0,,0,0,0,0,0,0,,0,0,0,0,0,0,0,,0,0
49,Al-Co-Cr-Fe-Ni,Al0.6CoCrFeNi,AC,SS+IM,BCC+FCC+B2,-0.229,-22.1,-9.8677,-1.592685733,4.916741062,240,,,,,0,0.130434783,0,0,0,0,,,0.217391304,0.217391304,0,0,,0.217391304,,0,0,0,,0,0,0,0,0,0,0,0.217391304,0,,0,0,0,0,0,0,,0,0,0,0,0,0,0,,0,0
49,Al-Co-Cr-Fe-Ni,Al0.5CoCrFeNi,AC,SS+IM,BCC+FCC+B2,-0.207,-19.97,-9.0864,-1.58109375,4.602314541,196,,,,,0,0.111111111,0,0,0,0,,,0.222222222,0.222222222,0,0,,0.222222222,,0,0,0,,0,0,0,0,0,0,0,0.222222222,0,,0,0,0,0,0,0,,0,0,0,0,0,0,0,,0,0
49,Al-Co-Cr-Fe-Ni,Al1.8CoCrFeNi,AC,SS+IM,BCC+B2,-0.408,-39.37,-15.0535,-1.575441366,6.575481666,484,,,,,0,0.310344828,0,0,0,0,,,0.172413793,0.172413793,0,0,,0.172413793,,0,0,0,,0,0,0,0,0,0,0,0.172413793,0,,0,0,0,0,0,0,,0,0,0,0,0,0,0,,0,0
49,Al-Co-Cr-Fe-Ni,Al0.4CoCrFeNi,AC,SS,FCC,-0.182,-17.56,-8.2231,-1.564903698,4.224198312,128,,,,,0,0.090909091,0,0,0,0,,,0.227272727,0.227272727,0,0,,0.227272727,,0,0,0,,0,0,0,0,0,0,0,0.227272727,0,,0,0,0,0,0,0,,0,0,0,0,0,0,0,,0,0
49,Al-Co-Cr-Fe-Ni,Al2.0CoCrFeNi,AC,SS+IM,BCC+B2,-0.428,-41.3,-15.4444,-1.560710409,6.6780149,504,,,,,0,0.333333333,0,0,0,0,,,0.166666667,0.166666667,0,0,,0.166666667,,0,0,0,,0,0,0,0,0,0,0,0.166666667,0,,0,0,0,0,0,0,,0,0,0,0,0,0,0,,0,0
49,Al-Co-Cr-Fe-Ni,Al0.3CoCrFeNi,AC,SS,FCC,-0.154,-14.86,-7.2688,-1.542613125,3.757552155,126,,,,,0,0.069767442,0,0,0,0,,,0.23255814,0.23255814,0,0,,0.23255814,,0,0,0,,0,0,0,0,0,0,0,0.23255814,0,,0,0,0,0,0,0,,0,0,0,0,0,0,0,,0,0
49,Al-Co-Cr-Fe-Ni,Al0.1CoCrFeNi,AC,SS,FCC,-0.088,-8.49,-5.0446,-1.467147586,2.303052013,117,,,,,0,0.024390244,0,0,0,0,,,0.243902439,0.243902439,0,0,,0.243902439,,0,0,0,,0,0,0,0,0,0,0,0.243902439,0,,0,0,0,0,0,0,,0,0,0,0,0,0,0,,0,0
49,Co-Cr-Fe-Ni,CoCrFeNi,AC,SS,FCC,-0.053,-5.11,-3.75,-1.386294361,0.302115885,115,,136,871,75,0,0,0,0,0,0,,,0.25,0.25,0,0,,0.25,,0,0,0,,0,0,0,0,0,0,0,0.25,0,,0,0,0,0,0,0,,0,0,0,0,0,0,0,,0,0
50,Al-Co-Cr-Fe-Ni,AlCoCrFeNi,AC,SS+IM,BCC+B2,-0.309,-29.81,-12.32,-1.609437912,5.777889559,484,,1138,,,0,0.2,0,0,0,0,,,0.2,0.2,0,0,,0.2,,0,0,0,,0,0,0,0,0,0,0,0.2,0,,0,0,0,0,0,0,,0,0,0,0,0,0,0,,0,0
50,Al-Co-Cr-Fe-Ni,Al0.875CoCrFeNi,AC,SS,BCC,-0.286,-27.59,-11.6555,-1.608087277,5.560415376,538,,,,,0,0.179487179,0,0,0,0,,,0.205128205,0.205128205,0,0,,0.205128205,,0,0,0,,0,0,0,0,0,0,0,0.205128205,0,,0,0,0,0,0,0,,0,0,0,0,0,0,0,,0,0
50,Al-Co-Cr-Fe-Ni,Al1.25CoCrFeNi,AC,SS+IM,BCC+B2,-0.345,-33.29,-13.424,-1.60509866,6.117619353,487,,,,,0,0.238095238,0,0,0,0,,,0.19047619,0.19047619,0,0,,0.19047619,,0,0,0,,0,0,0,0,0,0,0,0.19047619,0,,0,0,0,0,0,0,,0,0,0,0,0,0,0,,0,0
50,Al-Co-Cr-Fe-Ni,Al0.75CoCrFeNi,AC,SS,BCC+FCC,-0.262,-25.28,-10.903,-1.603568103,5.300811695,388,,,,,0,0.157894737,0,0,0,0,,,0.210526316,0.210526316,0,0,,0.210526316,,0,0,0,,0,0,0,0,0,0,0,0.210526316,0,,0,0,0,0,0,0,,0,0,0,0,0,0,0,,0,0
50,Al-Co-Cr-Fe-Ni,Al1.5CoCrFeNi,AC,SS+IM,BCC+B2,-0.377,-36.37,-14.281,-1.594166699,6.364565808,484,,,,,0,0.272727273,0,0,0,0,,,0.181818182,0.181818182,0,0,,0.181818182,,0,0,0,,0,0,0,0,0,0,0,0.181818182,0,,0,0,0,0,0,0,,0,0,0,0,0,0,0,,0,0
50,Al-Co-Cr-Fe-Ni,Al0.5CoCrFeNi,AC,SS,BCC+FCC,-0.207,-19.97,-9.0864,-1.58109375,4.602314541,159,,,,,0,0.111111111,0,0,0,0,,,0.222222222,0.222222222,0,0,,0.222222222,,0,0,0,,0,0,0,0,0,0,0,0.222222222,0,,0,0,0,0,0,0,,0,0,0,0,0,0,0,,0,0
50,Al-Co-Cr-Fe-Ni,Al2.0CoCrFeNi,AC,SS+IM,BCC+B2,-0.428,-41.3,-15.4444,-1.560710409,6.6780149,509,,,,,0,0.333333333,0,0,0,0,,,0.166666667,0.166666667,0,0,,0.166666667,,0,0,0,,0,0,0,0,0,0,0,0.166666667,0,,0,0,0,0,0,0,,0,0,0,0,0,0,0,,0,0
50,Al-Co-Cr-Fe-Ni,Al0.375CoCrFeNi,AC,SS,FCC,-0.176,-16.98,-7.9935,-1.559977599,4.117134031,130.8,,,,,0,0.085714286,0,0,0,0,,,0.228571429,0.228571429,0,0,,0.228571429,,0,0,0,,0,0,0,0,0,0,0,0.228571429,0,,0,0,0,0,0,0,,0,0,0,0,0,0,0,,0,0
50,Al-Co-Cr-Fe-Ni,Al0.25CoCrFeNi,AC,SS,FCC,-0.139,-13.41,-6.7543,-1.52846571,3.478013819,110,,,,,0,0.058823529,0,0,0,0,,,0.235294118,0.235294118,0,0,,0.235294118,,0,0,0,,0,0,0,0,0,0,0,0.235294118,0,,0,0,0,0,0,0,,0,0,0,0,0,0,0,,0,0
50,Co-Cr-Fe-Ni,CoCrFeNi,AC,SS,FCC,-0.053,-5.11,-3.75,-1.386294361,0.302115885,116,,,,,0,0,0,0,0,0,,,0.25,0.25,0,0,,0.25,,0,0,0,,0,0,0,0,0,0,0,0.25,0,,0,0,0,0,0,0,,0,0,0,0,0,0,0,,0,0
51,Al-Co-Cr-Fe-Ni,Al0.3CoCrFeNi,AC,SS,FCC,-0.154,-14.86,-7.2688,-1.542613125,3.757552155,,,,,,0,0.069767442,0,0,0,0,,,0.23255814,0.23255814,0,0,,0.23255814,,0,0,0,,0,0,0,0,0,0,0,0.23255814,0,,0,0,0,0,0,0,,0,0,0,0,0,0,0,,0,0
52,Al-Co-Cr-Fe-Ni,Al0.44CoCrFeNi,AC,SS+IM,BCC+FCC+B2,-0.192,-18.53,-8.5788,-1.57201281,4.384377537,,,,,,0,0.099099099,0,0,0,0,,,0.225225225,0.225225225,0,0,,0.225225225,,0,0,0,,0,0,0,0,0,0,0,0.225225225,0,,0,0,0,0,0,0,,0,0,0,0,0,0,0,,0,0
52,Al-Co-Cr-Ni-Si,Al0.8CoCrNiSi0.2,AC,SS+IM,BCC+B2+��,-0.365,-35.22,-19.46,-1.511394967,6.132265911,,,,,,0,0.2,0,0,0,0,,,0.25,0.25,0,0,,0,,0,0,0,,0,0,0,0,0,0,0,0.25,0,,0,0,0,0.05,0,0,,0,0,0,0,0,0,0,,0,0
52,Al-Co-Cr-Ni-Si,Al0.43CoCr0.29NiSi0.14,AC,SS+IM,FCC+L12+L10,-0.318,-30.68,-17.4253,-1.399474245,5.553596556,,,,,,0,0.15034965,0,0,0,0,,,0.34965035,0.101398601,0,0,,0,,0,0,0,,0,0,0,0,0,0,0,0.34965035,0,,0,0,0,0.048951049,0,0,,0,0,0,0,0,0,0,,0,0
53,Al-Co-Cr-Fe-Ni,Al0.5CoCrFeNi,AC,SS,BCC,-0.207,-19.97,-9.0864,-1.58109375,4.602314541,247,,,,,0,0.111111111,0,0,0,0,,,0.222222222,0.222222222,0,0,,0.222222222,,0,0,0,,0,0,0,0,0,0,0,0.222222222,0,,0,0,0,0,0,0,,0,0,0,0,0,0,0,,0,0
56,Al-Co-Cr-Fe-Ni,Al2.08CoCrFeNi,AC,SS+IM,BCC+B2,-0.433,-41.78,-15.5774,-1.554457785,6.712214402,,,,,,0,0.342105263,0,0,0,0,,,0.164473684,0.164473684,0,0,,0.164473684,,0,0,0,,0,0,0,0,0,0,0,0.164473684,0,,0,0,0,0,0,0,,0,0,0,0,0,0,0,,0,0
57,Al-Co-Cr-Fe-Ni,AlCoCrFeNi,AC,IM,B2+L12,-0.309,-29.81,-12.32,-1.609437912,5.777889559,,,,,,0,0.2,0,0,0,0,,,0.2,0.2,0,0,,0.2,,0,0,0,,0,0,0,0,0,0,0,0.2,0,,0,0,0,0,0,0,,0,0,0,0,0,0,0,,0,0
57,Al-Co-Cr-Fe-Ni,Al1.5CoCrFeNi,AC,IM,B2,-0.377,-36.37,-14.281,-1.594166699,6.364565808,,,,,,0,0.272727273,0,0,0,0,,,0.181818182,0.181818182,0,0,,0.181818182,,0,0,0,,0,0,0,0,0,0,0,0.181818182,0,,0,0,0,0,0,0,,0,0,0,0,0,0,0,,0,0
57,Al-Co-Cr-Fe-Ni,Al2.0CoCrFeNi,AC,IM,B2,-0.428,-41.3,-15.4444,-1.560710409,6.6780149,,,,,,0,0.333333333,0,0,0,0,,,0.166666667,0.166666667,0,0,,0.166666667,,0,0,0,,0,0,0,0,0,0,0,0.166666667,0,,0,0,0,0,0,0,,0,0,0,0,0,0,0,,0,0
57,Al-Co-Cr-Fe-Ni,AlCoCr2FeNi,AC,IM,B2+L12,-0.258,-24.89,-11,-1.560710409,5.394712211,,,,,,0,0.166666667,0,0,0,0,,,0.166666667,0.333333333,0,0,,0.166666667,,0,0,0,,0,0,0,0,0,0,0,0.166666667,0,,0,0,0,0,0,0,,0,0,0,0,0,0,0,,0,0
57,Al-Co-Cr-Fe-Ni,Al2.5CoCrFeNi,AC,IM,B2,-0.458,-44.19,-16.0947,-1.519382665,6.841679617,,,,,,0,0.384615385,0,0,0,0,,,0.153846154,0.153846154,0,0,,0.153846154,,0,0,0,,0,0,0,0,0,0,0,0.153846154,0,,0,0,0,0,0,0,,0,0,0,0,0,0,0,,0,0
57,Al-Co-Cr-Fe-Ni,Al3.0CoCrFeNi,AC,IM,B2,-0.485,-46.8,-16.4082,-1.475076311,6.916236852,,,,,,0,0.428571429,0,0,0,0,,,0.142857143,0.142857143,0,0,,0.142857143,,0,0,0,,0,0,0,0,0,0,0,0.142857143,0,,0,0,0,0,0,0,,0,0,0,0,0,0,0,,0,0
58,Al-Co-Cr-Fe-Ni,AlCoCrFeNi,AC,SS+IM,FCC or L12+B2,-0.309,-29.81,-12.32,-1.609437912,5.777889559,505,,,,,0,0.2,0,0,0,0,,,0.2,0.2,0,0,,0.2,,0,0,0,,0,0,0,0,0,0,0,0.2,0,,0,0,0,0,0,0,,0,0,0,0,0,0,0,,0,0
58,Al-Co-Cr-Fe-Ni,Al1.5CoCrFeNi,AC,IM,B2,-0.377,-36.37,-14.281,-1.594166699,6.364565808,574,,,,,0,0.272727273,0,0,0,0,,,0.181818182,0.181818182,0,0,,0.181818182,,0,0,0,,0,0,0,0,0,0,0,0.181818182,0,,0,0,0,0,0,0,,0,0,0,0,0,0,0,,0,0
58,Al-Co-Cr-Fe-Ni,Al2.0CoCrFeNi,AC,IM,B2,-0.428,-41.3,-15.4444,-1.560710409,6.6780149,610,,,,,0,0.333333333,0,0,0,0,,,0.166666667,0.166666667,0,0,,0.166666667,,0,0,0,,0,0,0,0,0,0,0,0.166666667,0,,0,0,0,0,0,0,,0,0,0,0,0,0,0,,0,0
58,Al-Co-Cr-Fe-Ni,Al2.5CoCrFeNi,AC,IM,B2,-0.458,-44.19,-16.0947,-1.519382665,6.841679617,694,,,,,0,0.384615385,0,0,0,0,,,0.153846154,0.153846154,0,0,,0.153846154,,0,0,0,,0,0,0,0,0,0,0,0.153846154,0,,0,0,0,0,0,0,,0,0,0,0,0,0,0,,0,0
58,Al-Co-Cr-Fe-Ni,Al3.0CoCrFeNi,AC,IM,B2,-0.485,-46.8,-16.4082,-1.475076311,6.916236852,740,,,,,0,0.428571429,0,0,0,0,,,0.142857143,0.142857143,0,0,,0.142857143,,0,0,0,,0,0,0,0,0,0,0,0.142857143,0,,0,0,0,0,0,0,,0,0,0,0,0,0,0,,0,0
59,Al-Co-Cr-Fe-Ni,AlCoCrFeNi2.1,AC,SS+IM,FCC+B2,-0.285,-27.5,-11.943,-1.552867718,5.380705295,,,,,,0,0.163934426,0,0,0,0,,,0.163934426,0.163934426,0,0,,0.163934426,,0,0,0,,0,0,0,0,0,0,0,0.344262295,0,,0,0,0,0,0,0,,0,0,0,0,0,0,0,,0,0
60,Al-Co-Cr-Fe-Ni-Si,AlCoCrFeNiSi,AC,SS+IM,2BCC+��,-0.473,-45.64,-27.3333,-1.791759469,6.611299931,,,2411,2950,1.17,0,0.166666667,0,0,0,0,,,0.166666667,0.166666667,0,0,,0.166666667,,0,0,0,,0,0,0,0,0,0,0,0.166666667,0,,0,0,0,0.166666667,0,0,,0,0,0,0,0,0,0,,0,0
60,Al-Co-Cr-Fe-Ni-Si,AlCoCrFeNiSi0.8,AC,SS+IM,2BCC+��,-0.451,-43.51,-25.2319,-1.788636338,6.504079923,,,2179,2664,1.77,0,0.172413793,0,0,0,0,,,0.172413793,0.172413793,0,0,,0.172413793,,0,0,0,,0,0,0,0,0,0,0,0.172413793,0,,0,0,0,0.137931034,0,0,,0,0,0,0,0,0,0,,0,0
60,Al-Co-Cr-Fe-Ni-Si,AlCoCrFeNiSi0.6,AC,SS+IM,2BCC+��,-0.424,-40.91,-22.7551,-1.777497915,6.373344257,,,1834,2195,2.56,0,0.178571429,0,0,0,0,,,0.178571429,0.178571429,0,0,,0.178571429,,0,0,0,,0,0,0,0,0,0,0,0.178571429,0,,0,0,0,0.107142857,0,0,,0,0,0,0,0,0,0,,0,0
60,Al-Co-Cr-Fe-Ni-Si,AlCoCrFeNiSi0.4,AC,SS,2BCC,-0.391,-37.73,-19.8354,-1.754272341,6.213811095,,,1481,2444,13.38,0,0.185185185,0,0,0,0,,,0.185185185,0.185185185,0,0,,0.185185185,,0,0,0,,0,0,0,0,0,0,0,0.185185185,0,,0,0,0,0.074074074,0,0,,0,0,0,0,0,0,0,,0,0
60,Al-Co-Cr-Fe-Ni-Si,AlCoCrFeNiSi0.2,AC,SS,BCC,-0.353,-34.06,-16.3905,-1.710560084,6.018496556,,,1265,2173,13.76,0,0.192307692,0,0,0,0,,,0.192307692,0.192307692,0,0,,0.192307692,,0,0,0,,0,0,0,0,0,0,0,0.192307692,0,,0,0,0,0.038461538,0,0,,0,0,0,0,0,0,0,,0,0
60,Al-Co-Cr-Fe-Ni,AlCoCrFeNi,AC,SS,BCC,-0.309,-29.81,-12.32,-1.609437912,5.777889559,,,1110,,,0,0.2,0,0,0,0,,,0.2,0.2,0,0,,0.2,,0,0,0,,0,0,0,0,0,0,0,0.2,0,,0,0,0,0,0,0,,0,0,0,0,0,0,0,,0,0
62,Al-Co-Cr-Fe-Ni-Ti,AlCoCrFeNiTi,AC,SS+IM,BCC+B2+C14,-0.37,-35.7,-21.5556,-1.791759469,7.2207879,,147.6,,2280,6.4,0,0.166666667,0,0,0,0,,,0.166666667,0.166666667,0,0,,0.166666667,,0,0,0,,0,0,0,0,0,0,0,0.166666667,0,,0,0,0,0,0,0,,0,0,0.166666667,0,0,0,0,,0,0
62,Al-Co-Cr-Fe-Ni-Ti,Al1.5CoCrFeNiTi,AC,SS+IM,BCC+B2,-0.492,-47.47,-22.7219,-1.778233306,7.291623006,,133.4,,2110,9.8,0,0.230769231,0,0,0,0,,,0.153846154,0.153846154,0,0,,0.153846154,,0,0,0,,0,0,0,0,0,0,0,0.153846154,0,,0,0,0,0,0,0,,0,0,0.153846154,0,0,0,0,,0,0
62,Al-Co-Cr-Fe-Ni-Ti,Al0.5CoCrFeNiTi,AC,SS+IM,BCC+B2+C14,-0.381,-36.76,-19.5702,-1.767761472,7.044038515,,106.8,,1600,9.9,0,0.090909091,0,0,0,0,,,0.181818182,0.181818182,0,0,,0.181818182,,0,0,0,,0,0,0,0,0,0,0,0.181818182,0,,0,0,0,0,0,0,,0,0,0.181818182,0,0,0,0,,0,0
62,Al-Co-Cr-Fe-Ni-Ti,Al2.0CoCrFeNiTi,AC,SS+IM,BCC+B2,-0.532,-51.33,-23.3469,-1.747868097,7.298999662,,93.5,,1030,5.2,0,0.285714286,0,0,0,0,,,0.142857143,0.142857143,0,0,,0.142857143,,0,0,0,,0,0,0,0,0,0,0,0.142857143,0,,0,0,0,0,0,0,,0,0,0.142857143,0,0,0,0,,0,0
62,Co-Cr-Fe-Ni-Ti,CoCrFeNiTi,AC,SS,FCC,-0.271,-26.15,-16.32,-1.609437912,6.680561833,,134.6,,2020,9,0,0,0,0,0,0,,,0.2,0.2,0,0,,0.2,,0,0,0,,0,0,0,0,0,0,0,0.2,0,,0,0,0,0,0,0,,0,0,0.2,0,0,0,0,,0,0
63,Al-Co-Cr-Fe-Ni-Ti,AlCoCrFeNiTi,AC,SS+IM,BCC+FCC+B2+C14+E93,-0.37,-35.7,-21.5556,-1.791759469,7.2207879,,,,,,0,0.166666667,0,0,0,0,,,0.166666667,0.166666667,0,0,,0.166666667,,0,0,0,,0,0,0,0,0,0,0,0.166666667,0,,0,0,0,0,0,0,,0,0,0.166666667,0,0,0,0,,0,0
63,Al-Co-Cr-Fe-Ni-Ti,Al1.5CoCrFeNiTi,AC,SS+IM,BCC+B2,-0.492,-47.47,-22.7219,-1.778233306,7.291623006,,,,,,0,0.230769231,0,0,0,0,,,0.153846154,0.153846154,0,0,,0.153846154,,0,0,0,,0,0,0,0,0,0,0,0.153846154,0,,0,0,0,0,0,0,,0,0,0.153846154,0,0,0,0,,0,0
63,Al-Co-Cr-Fe-Ni-Ti,Al0.5CoCrFeNiTi,AC,SS+IM,BCC+FCC+B2+C14+E93,-0.381,-36.76,-19.5702,-1.767761472,7.044038515,,,,,,0,0.090909091,0,0,0,0,,,0.181818182,0.181818182,0,0,,0.181818182,,0,0,0,,0,0,0,0,0,0,0,0.181818182,0,,0,0,0,0,0,0,,0,0,0.181818182,0,0,0,0,,0,0
63,Al-Co-Cr-Fe-Ni-Ti,Al2.0CoCrFeNiTi,AC,SS+IM,BCC+B2,-0.532,-51.33,-23.3469,-1.747868097,7.298999662,,,,,,0,0.285714286,0,0,0,0,,,0.142857143,0.142857143,0,0,,0.142857143,,0,0,0,,0,0,0,0,0,0,0,0.142857143,0,,0,0,0,0,0,0,,0,0,0.142857143,0,0,0,0,,0,0
63,Co-Cr-Fe-Ni-Ti,CoCrFeNiTi,AC,SS+IM,BCC+FCC+E93,-0.271,-26.15,-16.32,-1.609437912,6.680561833,,,,,,0,0,0,0,0,0,,,0.2,0.2,0,0,,0.2,,0,0,0,,0,0,0,0,0,0,0,0.2,0,,0,0,0,0,0,0,,0,0,0.2,0,0,0,0,,0,0
65,Al-Co-Cr-Fe-Ni-Ti,AlCoCrFeNiTi0.5,AC,SS,2BCC,-0.383,-36.95,-17.9174,-1.767761472,6.717619523,,,,3140,23.3,0,0.181818182,0,0,0,0,,,0.181818182,0.181818182,0,0,,0.181818182,,0,0,0,,0,0,0,0,0,0,0,0.181818182,0,,0,0,0,0,0,0,,0,0,0.090909091,0,0,0,0,,0,0
65,Al-Co-Cr-Fe-Ni-Ti,AlCo1.5CrFeNiTi0.5,AC,SS,BCC+FCC,-0.369,-35.6,-17.1667,-1.748155457,6.535983809,,,,2548,,0,0.166666667,0,0,0,0,,,0.25,0.166666667,0,0,,0.166666667,,0,0,0,,0,0,0,0,0,0,0,0.166666667,0,,0,0,0,0,0,0,,0,0,0.083333333,0,0,0,0,,0,0
65,Al-Co-Cr-Fe-Ni-Ti,AlCo2CrFeNiTi0.5,AC,SS,BCC+FCC,-0.355,-34.25,-16.426,-1.711845135,6.364094125,,,,2890,15,0,0.153846154,0,0,0,0,,,0.307692308,0.153846154,0,0,,0.153846154,,0,0,0,,0,0,0,0,0,0,0,0.153846154,0,,0,0,0,0,0,0,,0,0,0.076923077,0,0,0,0,,0,0
65,Al-Co-Cr-Fe-Ni-Ti,AlCo3.0CrFeNiTi0.5,AC,SS,BCC+FCC,-0.312,-30.1,-15.04,-1.621667917,6.050049404,,,,2500,,0,0.133333333,0,0,0,0,,,0.4,0.133333333,0,0,,0.133333333,,0,0,0,,0,0,0,0,0,0,0,0.133333333,0,,0,0,0,0,0,0,,0,0,0.066666667,0,0,0,0,,0,0
66,Al-Co-Cr-Fe-Ni-Ti,AlCoCrFeNiTi,AC,SS,2BCC,-0.37,-35.7,-21.5556,-1.791759469,7.2207879,,90.1,1860,2580,8.8,0,0.166666667,0,0,0,0,,,0.166666667,0.166666667,0,0,,0.166666667,,0,0,0,,0,0,0,0,0,0,0,0.166666667,0,,0,0,0,0,0,0,,0,0,0.166666667,0,0,0,0,,0,0
66,Al-Co-Cr-Fe-Ni-Ti,AlCoCrFeNiTi1.5,AC,SS+IM,2BCC+C14,-0.485,-46.8,-23.9053,-1.778233306,7.49818126,,159.8,2220,2720,5.3,0,0.153846154,0,0,0,0,,,0.153846154,0.153846154,0,0,,0.153846154,,0,0,0,,0,0,0,0,0,0,0,0.153846154,0,,0,0,0,0,0,0,,0,0,0.230769231,0,0,0,0,,0,0
66,Al-Co-Cr-Fe-Ni-Ti,AlCoCrFeNiTi0.5,AC,SS,2BCC,-0.383,-36.95,-17.9174,-1.767761472,6.717619523,,177.7,2260,3140,23.3,0,0.181818182,0,0,0,0,,,0.181818182,0.181818182,0,0,,0.181818182,,0,0,0,,0,0,0,0,0,0,0,0.181818182,0,,0,0,0,0,0,0,,0,0,0.090909091,0,0,0,0,,0,0
66,Al-Co-Cr-Fe-Ni,AlCoCrFeNi,AC,SS,BCC,-0.309,-29.81,-12.32,-1.609437912,5.777889559,,127,1500,2830,26.9,0,0.2,0,0,0,0,,,0.2,0.2,0,0,,0.2,,0,0,0,,0,0,0,0,0,0,0,0.2,0,,0,0,0,0,0,0,,0,0,0,0,0,0,0,,0,0
67,Al-Co-Cr-Fe-Ni-Ti-V-Zr,AlCoCrFeNiTiVZr,AC,AM,AM,-0.438,-42.26,-26.75,-2.079441542,9.337888365,,,,,,0,0.125,0,0,0,0,,,0.125,0.125,0,0,,0.125,,0,0,0,,0,0,0,0,0,0,0,0.125,0,,0,0,0,0,0,0,,0,0,0.125,0,0.125,0,0,,0,0.125
67,Co-Cr-Cu-Fe-Ni-Ti-V-Zr,CoCrCuFeNiTiVZr,AC,AM,AM,-0.294,-28.37,-16.75,-2.079441542,9.303630824,,,,,,0,0,0,0,0,0,,,0.125,0.125,0.125,0,,0.125,,0,0,0,,0,0,0,0,0,0,0,0.125,0,,0,0,0,0,0,0,,0,0,0.125,0,0.125,0,0,,0,0.125
67,Co-Cr-Fe-Mo-Ni-Ti-V-Zr,CoCrFeMoNiTiVZr,AC,AM,AM,-0.294,-28.37,-18.75,-2.079441542,9.129828528,,,,,,0,0,0,0,0,0,,,0.125,0.125,0,0,,0.125,,0,0,0,,0,0,0,0,0.125,0,0,0.125,0,,0,0,0,0,0,0,,0,0,0.125,0,0.125,0,0,,0,0.125
67,Al-Co-Fe-Ni-Ti-V-Zr,AlCoFeNiTiVZr,AC,AM,AM,-0.49,-47.28,-31.4286,-1.945910149,9.413296594,,,,,,0,0.142857143,0,0,0,0,,,0.142857143,0,0,0,,0.142857143,,0,0,0,,0,0,0,0,0,0,0,0.142857143,0,,0,0,0,0,0,0,,0,0,0.142857143,0,0.142857143,0,0,,0,0.142857143
67,Co-Cu-Fe-Ni-Ti-V-Zr,CoCuFeNiTiVZr,AC,AM,AM,-0.332,-32.03,-20.1633,-1.945910149,9.547491724,,,,,,0,0,0,0,0,0,,,0.142857143,0,0.142857143,0,,0.142857143,,0,0,0,,0,0,0,0,0,0,0,0.142857143,0,,0,0,0,0,0,0,,0,0,0.142857143,0,0.142857143,0,0,,0,0.142857143
67,Co-Fe-Mo-Ni-Ti-V-Zr,CoFeMoNiTiVZr,AC,AM,AM,-0.332,-32.03,-21.7959,-1.945910149,9.263997088,,,,,,0,0,0,0,0,0,,,0.142857143,0,0,0,,0.142857143,,0,0,0,,0,0,0,0,0.142857143,0,0,0.142857143,0,,0,0,0,0,0,0,,0,0,0.142857143,0,0.142857143,0,0,,0,0.142857143
67,Al-Cr-Mo-Ta-Ti-Zr,AlCrMoTaTiZr,AC,AM,AM,-0.283,-27.31,-16.1111,-1.791759469,7.476344348,,,,,,0,0.166666667,0,0,0,0,,,0,0.166666667,0,0,,0,,0,0,0,,0,0,0,0,0.166666667,0,0,0,0,,0,0,0,0,0,0,,0.166666667,0,0.166666667,0,0,0,0,,0,0.166666667
67,Al-Fe-Ni-Ti-V-Zr,AlFeNiTiVZr,AC,AM,AM,-0.474,-45.73,-31.3333,-1.791759469,9.354085274,,,,,,0,0.166666667,0,0,0,0,,,0,0,0,0,,0.166666667,,0,0,0,,0,0,0,0,0,0,0,0.166666667,0,,0,0,0,0,0,0,,0,0,0.166666667,0,0.166666667,0,0,,0,0.166666667
67,Cu-Fe-Ni-Ti-V-Zr,CuFeNiTiVZr,AC,AM,AM,-0.317,-30.59,-18.7778,-1.791759469,9.754749849,,,,,,0,0,0,0,0,0,,,0,0,0.166666667,0,,0.166666667,,0,0,0,,0,0,0,0,0,0,0,0.166666667,0,,0,0,0,0,0,0,,0,0,0.166666667,0,0.166666667,0,0,,0,0.166666667
67,Fe-Mo-Ni-Ti-V-Zr,FeMoNiTiVZr,AC,AM,AM,-0.342,-33,-19.7778,-1.791759469,9.302576953,,,,,,0,0,0,0,0,0,,,0,0,0,0,,0.166666667,,0,0,0,,0,0,0,0,0.166666667,0,0,0.166666667,0,,0,0,0,0,0,0,,0,0,0.166666667,0,0.166666667,0,0,,0,0.166666667
67,Al-Cr-Ta-Ti-Zr,AlCrTaTiZr,AC,AM,AM,-0.27,-26.05,-20,-1.609437912,7.857283018,,,,,,0,0.2,0,0,0,0,,,0,0.2,0,0,,0,,0,0,0,,0,0,0,0,0,0,0,0,0,,0,0,0,0,0,0,,0.2,0,0.2,0,0,0,0,,0,0.2
67,Cu-Nb-Ni-Ti-Zr,CuNbNiTiZr,AC,AM,AM,-0.248,-23.93,-21.28,-1.609437912,9.258017031,,,,,,0,0,0,0,0,0,,,0,0,0.2,0,,0,,0,0,0,,0,0,0,0,0,0.2,0,0.2,0,,0,0,0,0,0,0,,0,0,0.2,0,0,0,0,,0,0.2
67,Cu-Hf-Ti-Zr,Cu6HfTiZr2,AC,AM,AM,-0.149,-14.38,-17.28,-1.088899975,10.32806506,,,,,,,,,,,,,,,,0.6,,,,,,,0.1,,,,,,,,,,,,,,,,,,,,,0.1,,,,,,,0.2
68,Al-Co-Cr-Cu-Fe-Ni,AlCoCrCuFeNI,AC,SS,BCC+FCC,-0.538,-51.91,-4.7778,-1.791759469,5.281130599,472,,,1510,16,0,0.166666667,0,0,0,0,,,0.166666667,0.166666667,0.166666667,0,,0.166666667,,0,0,0,,0,0,0,0,0,0,0,0.166666667,0,,0,0,0,0,0,0,,0,0,0,0,0,0,0,,0,0
68,Al-Co-Cu-Fe-Nd-Ni,AlCoCuFeNdNi,AC,IM,Unknown,-0.339,-32.71,-15.7778,-1.791759469,10.85564485,577.6,,,670,,0,0.166666667,0,0,0,0,,,0.166666667,0,0.166666667,0,,0.166666667,,0,0,0,,0,0,0,0,0,0,0.166666667,0.166666667,0,,0,0,0,0,0,0,,0,0,0,0,0,0,0,,0,0
68,Al-Co-Cu-Fe-Ni-Si,AlCoCuFeNiSi,AC,SS,BCC+FCC,-0.452,-43.61,-20.4444,-1.791759469,6.581882864,680.4,,,1930,10,0,0.166666667,0,0,0,0,,,0.166666667,0,0.166666667,0,,0.166666667,,0,0,0,,0,0,0,0,0,0,0,0.166666667,0,,0,0,0,0.166666667,0,0,,0,0,0,0,0,0,0,,0,0
68,Al-Co-Cu-Fe-Ni-Ti,AlCoCuFeNiTi,AC,SS+IM,BCC+FCC+B2,-0.445,-42.94,-16.8889,-1.791759469,6.988761042,625.3,,,1660,11,0,0.166666667,0,0,0,0,,,0.166666667,0,0.166666667,0,,0.166666667,,0,0,0,,0,0,0,0,0,0,0,0.166666667,0,,0,0,0,0,0,0,,0,0,0.166666667,0,0,0,0,,0,0
