Repository: yuyouyu32/BMG_Data_SHU

File: Xiong's Data/HEA.csv (part 3 of 6)
REF,AAA-System,AAAAlloys,AAAAAAProcessing Condition,PHASE,Phase,H    ev/atom,Hf  kJ/mol,Hmix,Smix/R,Delta,HV,Modulus (GPa),yield(MPa),compressive stregth,Ε(%),Ag,Al,Au,B,Be,C,Ca,Ce,Co,Cr,Cu,Dy,Er,Fe,Ga,Gd,Ge,Hf,La,Li,Lu,Mg,Mn,Mo,Nb,Nd,Ni,Pd,Pr,Rh,Ru,Sc,Si,Sm,Sn,Sr,Ta,Tb,Ti,Tm,V,W,Y,Yb,Zn,Zr
68,Al-Co-Cu-Fe-Ni-Zr,AlCoCuFeNiZr,AC,SS+IM,FCC+B2+D2b,-0.397,-38.3,-23.8889,-1.791759469,9.999251653,472,,,1050,,0,0.166666667,0,0,0,0,,,0.166666667,0,0.166666667,0,,0.166666667,,0,0,0,,0,0,0,0,0,0,0,0.166666667,0,,0,0,0,0,0,0,,0,0,0,0,0,0,0,,0,0.166666667
68,Al-Co-Cu-Fe-Ni,AlCoCuFeNi,AC,SS,BCC+FCC,-0.309,-29.81,-5.28,-1.609437912,5.609472235,536.2,,,1330,9,0,0.2,0,0,0,0,,,0.2,0,0.2,0,,0.2,,0,0,0,,0,0,0,0,0,0,0,0.2,0,,0,0,0,0,0,0,,0,0,0,0,0,0,0,,0,0
69,Al-Co-Cu-Fe-Ni,AlCoCuFeNi,AC,SS+IM,FCC+B2,-0.309,-29.81,-5.28,-1.609437912,5.609472235,536.2,,,,,0,0.2,0,0,0,0,,,0.2,0,0.2,0,,0.2,,0,0,0,,0,0,0,0,0,0,0,0.2,0,,0,0,0,0,0,0,,0,0,0,0,0,0,0,,0,0
69,Al-Co-Cu-Fe-Ni,AlCo1.5CuFeNi,AC,SS+IM,FCC+B2,-0.29,-27.98,-5.2893,-1.594166699,5.431979222,366.4,,,,,0,0.181818182,0,0,0,0,,,0.272727273,0,0.181818182,0,,0.181818182,,0,0,0,,0,0,0,0,0,0,0,0.181818182,0,,0,0,0,0,0,0,,0,0,0,0,0,0,0,,0,0
69,Al-Co-Cu-Fe-Ni,AlCo0.5CuFeNi,AC,SS+IM,FCC+B2,-0.321,-30.97,-5.1358,-1.58109375,5.79933457,544.9,,,,,0,0.222222222,0,0,0,0,,,0.111111111,0,0.222222222,0,,0.222222222,,0,0,0,,0,0,0,0,0,0,0,0.222222222,0,,0,0,0,0,0,0,,0,0,0,0,0,0,0,,0,0
69,Al-Co-Cu-Fe-Ni,AlCo2.0CuFeNi,AC,SS+IM,FCC+B2,-0.268,-25.86,-5.2222,-1.560710409,5.267089947,249.3,,,,,0,0.166666667,0,0,0,0,,,0.333333333,0,0.166666667,0,,0.166666667,,0,0,0,,0,0,0,0,0,0,0,0.166666667,0,,0,0,0,0,0,0,,0,0,0,0,0,0,0,,0,0
69,Al-Co-Cu-Fe-Ni,AlCo0.2CuFeNi,AC,SS+IM,FCC+B2,-0.329,-31.74,-4.9433,-1.511724426,5.918416159,531.4,,,,,0,0.238095238,0,0,0,0,,,0.047619048,0,0.238095238,0,,0.238095238,,0,0,0,,0,0,0,0,0,0,0,0.238095238,0,,0,0,0,0,0,0,,0,0,0,0,0,0,0,,0,0
69,Al-Co-Cu-Fe-Ni,AlCo3.0CuFeNi,AC,SS,FCC,-0.23,-22.19,-4.9796,-1.475076311,4.972456202,166.4,,,,,0,0.142857143,0,0,0,0,,,0.428571429,0,0.142857143,0,,0.142857143,,0,0,0,,0,0,0,0,0,0,0,0.142857143,0,,0,0,0,0,0,0,,0,0,0,0,0,0,0,,0,0
71,Al-Co-Cu-Fe-Ni-Ti,AlCoCuFeNiTi,AC,SS,BCC+FCC,-0.445,-42.94,-16.8889,-1.791759469,6.988761042,,,,,,0,0.166666667,0,0,0,0,,,0.166666667,0,0.166666667,0,,0.166666667,,0,0,0,,0,0,0,0,0,0,0,0.166666667,0,,0,0,0,0,0,0,,0,0,0.166666667,0,0,0,0,,0,0
71,Al-Co-Fe-Ni-Ti,AlCoFeNiTi,AC,SS,BCC,-0.534,-51.52,-26.4,-1.609437912,7.461999146,,,,,,0,0.2,0,0,0,0,,,0.2,0,0,0,,0.2,,0,0,0,,0,0,0,0,0,0,0,0.2,0,,0,0,0,0,0,0,,0,0,0.2,0,0,0,0,,0,0
71,Co-Cu-Fe-Ni-Ti,CoCuFeNiTi,AC,SS,FCC,-0.271,-26.15,-11.04,-1.609437912,6.497177497,,,,,,0,0,0,0,0,0,,,0.2,0,0.2,0,,0.2,,0,0,0,,0,0,0,0,0,0,0,0.2,0,,0,0,0,0,0,0,,0,0,0.2,0,0,0,0,,0,0
71,Co-Fe-Ni-Ti,CoFeNiTi,AC,SS+IM,FCC+Unk,-0.339,-32.71,-20.75,-1.386294361,7.199810977,,,,,,0,0,0,0,0,0,,,0.25,0,0,0,,0.25,,0,0,0,,0,0,0,0,0,0,0,0.25,0,,0,0,0,0,0,0,,0,0,0.25,0,0,0,0,,0,0
71,Co-Fe-Ni,CoFeNi,AC,SS,FCC,-0.071,-6.85,-1.3333,-1.098612289,0.327647103,,,,,,0,0,0,0,0,0,,,0.333333333,0,0,0,,0.333333333,,0,0,0,,0,0,0,0,0,0,0,0.333333333,0,,0,0,0,0,0,0,,0,0,0,0,0,0,0,,0,0
73,Al-Co-Fe-Ni,AlCoFeNi,AC,IM,B2,-0.386,-37.24,-13.75,-1.386294361,6.237363717,450,,964,,,0,0.25,0,0,0,0,,,0.25,0,0,0,,0.25,,0,0,0,,0,0,0,0,0,0,0,0.25,0,,0,0,0,0,0,0,,0,0,0,0,0,0,0,,0,0
73,Al-Co-Fe-Ni,Al0.75CoFeNi,AC,SS+IM,FCC+B2,-0.331,-31.94,-11.9467,-1.379292254,5.804983778,382,,794,,,0,0.2,0,0,0,0,,,0.266666667,0,0,0,,0.266666667,,0,0,0,,0,0,0,0,0,0,0,0.266666667,0,,0,0,0,0,0,0,,0,0,0,0,0,0,0,,0,0
73,Co-Fe-Ni-Si,CoFeNiSi0.75,AC,SS+IM,FCC+IM(Ni3Si),-0.345,-33.29,-24.96,-1.379292254,3.045362707,568,,1301,,,0,0,0,0,0,0,,,0.266666667,0,0,0,,0.266666667,,0,0,0,,0,0,0,0,0,0,0,0.266666667,0,,0,0,0,0.2,0,0,,0,0,0,0,0,0,0,,0,0
73,Al-Co-Fe-Ni,Al0.5CoFeNi,AC,SS+IM,FCC+B2,-0.266,-25.67,-9.4694,-1.351783994,5.123177534,208,,346,,,0,0.142857143,0,0,0,0,,,0.285714286,0,0,0,,0.285714286,,0,0,0,,0,0,0,0,0,0,0,0.285714286,0,,0,0,0,0,0,0,,0,0,0,0,0,0,0,,0,0
73,Co-Fe-Ni-Si,CoFeNiSi0.50,AC,SS+IM,FCC+IM(Ni3Si),-0.277,-26.73,-19.4286,-1.351783994,2.657710254,286,,476,,,0,0,0,0,0,0,,,0.285714286,0,0,0,,0.285714286,,0,0,0,,0,0,0,0,0,0,0,0.285714286,0,,0,0,0,0.142857143,0,0,,0,0,0,0,0,0,0,,0,0
73,Al-Co-Fe-Ni,Al0.25CoFeNi,AC,SS,FCC,-0.181,-17.46,-6.0592,-1.285293024,3.944930256,136,,158,,,0,0.076923077,0,0,0,0,,,0.307692308,0,0,0,,0.307692308,,0,0,0,,0,0,0,0,0,0,0,0.307692308,0,,0,0,0,0,0,0,,0,0,0,0,0,0,0,,0,0
73,Co-Fe-Ni-Si,CoFeNiSi0.25,AC,SS,FCC,-0.189,-18.24,-11.8343,-1.285293024,2.025282421,148,,196,,,0,0,0,0,0,0,,,0.307692308,0,0,0,,0.307692308,,0,0,0,,0,0,0,0,0,0,0,0.307692308,0,,0,0,0,0.076923077,0,0,,0,0,0,0,0,0,0,,0,0
73,Co-Fe-Ni,CoFeNi,AC,SS,FCC,-0.071,-6.85,-1.3333,-1.098612289,0.327647103,124,,206,,,0,0,0,0,0,0,,,0.333333333,0,0,0,,0.333333333,,0,0,0,,0,0,0,0,0,0,0,0.333333333,0,,0,0,0,0,0,0,,0,0,0,0,0,0,0,,0,0
75,Al-Cr-Cu-Fe-Ni,Al1.2CrCuFeNi2,AC,SS+IM,BCC+FCC+B2,-0.296,-28.56,-6.7846,-1.565665384,5.603112163,520,,,,,0,0.193548387,0,0,0,0,,,0,0.161290323,0.161290323,0,,0.161290323,,0,0,0,,0,0,0,0,0,0,0,0.322580645,0,,0,0,0,0,0,0,,0,0,0,0,0,0,0,,0,0
75,Al-Cr-Cu-Fe-Ni,Al1.5CrCuFeNi2,AC,SS+IM,BCC+FCC+B2,-0.331,-31.94,-8.0473,-1.56495725,5.931319265,549,,,,,0,0.230769231,0,0,0,0,,,0,0.153846154,0.153846154,0,,0.153846154,,0,0,0,,0,0,0,0,0,0,0,0.307692308,0,,0,0,0,0,0,0,,0,0,0,0,0,0,0,,0,0
75,Al-Cr-Cu-Fe-Ni,Al1.6CrCuFeNi2,AC,SS+IM,BCC+B2,-0.342,-33,-8.4114,-1.563084775,6.019932364,553,,,,,0,0.242424242,0,0,0,0,,,0,0.151515152,0.151515152,0,,0.151515152,,0,0,0,,0,0,0,0,0,0,0,0.303030303,0,,0,0,0,0,0,0,,0,0,0,0,0,0,0,,0,0
75,Al-Cr-Cu-Fe-Ni,AlCrCuFeNi2,AC,SS+IM,BCC+FCC+B2,-0.264,-25.47,-5.7778,-1.560710409,5.317006075,393,,,,,0,0.166666667,0,0,0,0,,,0,0.166666667,0.166666667,0,,0.166666667,,0,0,0,,0,0,0,0,0,0,0,0.333333333,0,,0,0,0,0,0,0,,0,0,0,0,0,0,0,,0,0
75,Al-Cr-Cu-Fe-Ni,Al1.8CrCuFeNi2,AC,SS+IM,BCC+B2,-0.393,-37.92,-9.0657,-1.557465207,6.172491825,549,,,,,0,0.264705882,0,0,0,0,,,0,0.147058824,0.147058824,0,,0.147058824,,0,0,0,,0,0,0,0,0,0,0,0.294117647,0,,0,0,0,0,0,0,,0,0,0,0,0,0,0,,0,0
75,Al-Cr-Cu-Fe-Ni,Al0.9CrCuFeNi2,AC,SS+IM,BCC+FCC+B2,-0.248,-23.93,-5.2169,-1.556059148,5.147330792,338,,,,,0,0.152542373,0,0,0,0,,,0,0.169491525,0.169491525,0,,0.169491525,,0,0,0,,0,0,0,0,0,0,0,0.338983051,0,,0,0,0,0,0,0,,0,0,0,0,0,0,0,,0,0
75,Al-Cr-Cu-Fe-Ni,Al2.0CrCuFeNi2,AC,SS+IM,BCC+B2,-0.382,-36.86,-9.6327,-1.549826046,6.297493723,567,,,,,0,0.285714286,0,0,0,0,,,0,0.142857143,0.142857143,0,,0.142857143,,0,0,0,,0,0,0,0,0,0,0,0.285714286,0,,0,0,0,0,0,0,,0,0,0,0,0,0,0,,0,0
75,Al-Cr-Cu-Fe-Ni,Al0.8CrCuFeNi2,AC,SS,BCC+FCC,-0.23,-22.19,-4.6136,-1.549620069,4.955771742,316,,,,,0,0.137931034,0,0,0,0,,,0,0.172413793,0.172413793,0,,0.172413793,,0,0,0,,0,0,0,0,0,0,0,0.344827586,0,,0,0,0,0,0,0,,0,0,0,0,0,0,0,,0,0
75,Al-Cr-Cu-Fe-Ni,Al0.7CrCuFeNi2,AC,SS,FCC,-0.212,-20.45,-3.9643,-1.541058824,4.738098905,291,,,,,0,0.122807018,0,0,0,0,,,0,0.175438596,0.175438596,0,,0.175438596,,0,0,0,,0,0,0,0,0,0,0,0.350877193,0,,0,0,0,0,0,0,,0,0,0,0,0,0,0,,0,0
75,Al-Cr-Cu-Fe-Ni,Al2.2CrCuFeNi2,AC,SS+IM,BCC+B2,-0.395,-38.11,-10.1235,-1.540622616,6.399980124,578,,,,,0,0.305555556,0,0,0,0,,,0,0.138888889,0.138888889,0,,0.138888889,,0,0,0,,0,0,0,0,0,0,0,0.277777778,0,,0,0,0,0,0,0,,0,0,0,0,0,0,0,,0,0
75,Al-Cr-Cu-Fe-Ni,Al0.6CrCuFeNi2,AC,SS,FCC,-0.193,-18.62,-3.2653,-1.52994535,4.488667176,279,,,,,0,0.107142857,0,0,0,0,,,0,0.178571429,0.178571429,0,,0.178571429,,0,0,0,,0,0,0,0,0,0,0,0.357142857,0,,0,0,0,0,0,0,,0,0,0,0,0,0,0,,0,0
75,Al-Cr-Cu-Fe-Ni,Al2.5CrCuFeNi2,AC,SS+IM,BCC+B2,-0.412,-39.75,-10.7378,-1.524633528,6.519805965,596,,,,,0,0.333333333,0,0,0,0,,,0,0.133333333,0.133333333,0,,0.133333333,,0,0,0,,0,0,0,0,0,0,0,0.266666667,0,,0,0,0,0,0,0,,0,0,0,0,0,0,0,,0,0
75,Al-Cr-Cu-Fe-Ni,Al0.5CrCuFeNi2,AC,SS,FCC,-0.172,-16.6,-2.5124,-1.515707952,4.199625406,239,,,,,0,0.090909091,0,0,0,0,,,0,0.181818182,0.181818182,0,,0.181818182,,0,0,0,,0,0,0,0,0,0,0,0.363636364,0,,0,0,0,0,0,0,,0,0,0,0,0,0,0,,0,0
75,Al-Cr-Cu-Fe-Ni,Al0.4CrCuFeNi2,AC,SS,FCC,-0.15,-14.47,-1.701,-1.497551163,3.859423007,199,,,,,0,0.074074074,0,0,0,0,,,0,0.185185185,0.185185185,0,,0.185185185,,0,0,0,,0,0,0,0,0,0,0,0.37037037,0,,0,0,0,0,0,0,,0,0,0,0,0,0,0,,0,0
75,Al-Cr-Cu-Fe-Ni,Al0.3CrCuFeNi2,AC,SS,FCC,-0.127,-12.25,-0.8259,-1.474291251,3.449637976,168,,,,,0,0.056603774,0,0,0,0,,,0,0.188679245,0.188679245,0,,0.188679245,,0,0,0,,0,0,0,0,0,0,0,0.377358491,0,,0,0,0,0,0,0,,0,0,0,0,0,0,0,,0,0
75,Al-Cr-Cu-Fe-Ni,Al0.2CrCuFeNi2,AC,SS,FCC,-0.102,-9.84,0.1183,-1.443965014,2.936948571,161,,,,,0,0.038461538,0,0,0,0,,,0,0.192307692,0.192307692,0,,0.192307692,,0,0,0,,0,0,0,0,0,0,0,0.384615385,0,,0,0,0,0,0,0,,0,0,0,0,0,0,0,,0,0
76,Al-Cr-Cu-Fe-Ni,Al1.2CrCuFeNi2,AC,SS,BCC+FCC,-0.296,-28.56,-6.7846,-1.565665384,5.603112163,,,,,,0,0.193548387,0,0,0,0,,,0,0.161290323,0.161290323,0,,0.161290323,,0,0,0,,0,0,0,0,0,0,0,0.322580645,0,,0,0,0,0,0,0,,0,0,0,0,0,0,0,,0,0
76,Al-Cr-Cu-Fe-Ni,AlCrCuFeNi2,AC,SS,BCC+FCC,-0.264,-25.47,-5.7778,-1.560710409,5.317006075,,,,,,0,0.166666667,0,0,0,0,,,0,0.166666667,0.166666667,0,,0.166666667,,0,0,0,,0,0,0,0,0,0,0,0.333333333,0,,0,0,0,0,0,0,,0,0,0,0,0,0,0,,0,0
76,Al-Cr-Cu-Fe-Ni,Al0.8CrCuFeNi2,AC,SS,FCC,-0.23,-22.19,-4.6136,-1.549620069,4.955771742,,,,,,0,0.137931034,0,0,0,0,,,0,0.172413793,0.172413793,0,,0.172413793,,0,0,0,,0,0,0,0,0,0,0,0.344827586,0,,0,0,0,0,0,0,,0,0,0,0,0,0,0,,0,0
76,Al-Cr-Cu-Fe-Ni,Al0.6CrCuFeNi2,AC,SS,FCC,-0.193,-18.62,-3.2653,-1.52994535,4.488667176,,,,,,0,0.107142857,0,0,0,0,,,0,0.178571429,0.178571429,0,,0.178571429,,0,0,0,,0,0,0,0,0,0,0,0.357142857,0,,0,0,0,0,0,0,,0,0,0,0,0,0,0,,0,0
76,Al-Cr-Cu-Fe-Ni,Al0.4CrCuFeNi2,AC,SS,FCC,-0.15,-14.47,-1.701,-1.497551163,3.859423007,,,,,,0,0.074074074,0,0,0,0,,,0,0.185185185,0.185185185,0,,0.185185185,,0,0,0,,0,0,0,0,0,0,0,0.37037037,0,,0,0,0,0,0,0,,0,0,0,0,0,0,0,,0,0
76,Al-Cr-Cu-Fe-Ni,Al0.2CrCuFeNi2,AC,SS,FCC,-0.102,-9.84,0.1183,-1.443965014,2.936948571,,,,,,0,0.038461538,0,0,0,0,,,0,0.192307692,0.192307692,0,,0.192307692,,0,0,0,,0,0,0,0,0,0,0,0.384615385,0,,0,0,0,0,0,0,,0,0,0,0,0,0,0,,0,0
77,Al-Cr-Cu-Fe-Ni,AlCrCuFeNi,AC,SS+IM,FCC+BCC+IM,-0.268,-25.86,-4,-1.609437912,5.628086233,495,,,,,0,0.2,0,0,0,0,,,0,0.2,0.2,0,,0.2,,0,0,0,,0,0,0,0,0,0,0,0.2,0,,0,0,0,0,0,0,,0,0,0,0,0,0,0,,0,0
77,Al-Cr-Cu-Fe-Ni,AlCrCuFeNi1.2,AC,SS+IM,FCC+BCC+IM,-0.268,-25.86,-4.497,-1.60658442,5.563457859,407,,,,,0,0.192307692,0,0,0,0,,,0,0.192307692,0.192307692,0,,0.192307692,,0,0,0,,0,0,0,0,0,0,0,0.230769231,0,,0,0,0,0,0,0,,0,0,0,0,0,0,0,,0,0
77,Al-Cr-Cu-Fe-Ni,AlCrCuFeNi0.8,AC,SS+IM,FCC+BCC+IM,-0.257,-24.8,-3.4028,-1.60580651,5.693612317,486,,,,,0,0.208333333,0,0,0,0,,,0,0.208333333,0.208333333,0,,0.208333333,,0,0,0,,0,0,0,0,0,0,0,0.166666667,0,,0,0,0,0,0,0,,0,0,0,0,0,0,0,,0,0
77,Al-Cr-Cu-Fe-Ni,AlCrCuFeNi1.4,AC,SS+IM,FCC+BCC+IM,-0.269,-25.95,-4.9108,-1.599165411,5.499922873,367,,,,,0,0.185185185,0,0,0,0,,,0,0.185185185,0.185185185,0,,0.185185185,,0,0,0,,0,0,0,0,0,0,0,0.259259259,0,,0,0,0,0,0,0,,0,0,0,0,0,0,0,,0,0
77,Al-Cr-Cu-Fe-Ni,AlCrCuFeNi0.6,AC,SS+IM,FCC+BCC+IM,-0.246,-23.74,-2.6843,-1.592685733,5.75975798,496,,,,,0,0.217391304,0,0,0,0,,,0,0.217391304,0.217391304,0,,0.217391304,,0,0,0,,0,0,0,0,0,0,0,0.130434783,0,,0,0,0,0,0,0,,0,0,0,0,0,0,0,,0,0
78,Al-Cr-Cu-Fe-Ni-Ti,AlCrCuFeNiTi,AC,SS,FCC+BCC,-0.373,-35.99,-13.6667,-1.791759469,7.009215142,348.8,,,,,0,0.166666667,0,0,0,0,,,0,0.166666667,0.166666667,0,,0.166666667,,0,0,0,,0,0,0,0,0,0,0,0.166666667,0,,0,0,0,0,0,0,,0,0,0.166666667,0,0,0,0,,0,0
78,Al-Cr-Cu-Fe-Ni-Ti,AlCr1.5CuFeNiTi,AC,SS,FCC+BCC,-0.344,-33.19,-12.2604,-1.778233306,6.905017328,359.3,,,,,0,0.153846154,0,0,0,0,,,0,0.230769231,0.153846154,0,,0.153846154,,0,0,0,,0,0,0,0,0,0,0,0.153846154,0,,0,0,0,0,0,0,,0,0,0.153846154,0,0,0,0,,0,0
78,Al-Cr-Cu-Fe-Ni-Ti,AlCr0.5CuFeNiTi,AC,SS,FCC+BCC,-0.407,-39.27,-15.405,-1.767761472,7.099045663,343.7,,,,,0,0.181818182,0,0,0,0,,,0,0.090909091,0.181818182,0,,0.181818182,,0,0,0,,0,0,0,0,0,0,0,0.181818182,0,,0,0,0,0,0,0,,0,0,0.181818182,0,0,0,0,,0,0
78,Al-Cr-Cu-Fe-Ni-Ti,AlCr2CuFeNiTi,AC,SS,FCC+BCC,-0.32,-30.88,-11.102,-1.747868097,6.793706132,368.3,,,,,0,0.142857143,0,0,0,0,,,0,0.285714286,0.142857143,0,,0.142857143,,0,0,0,,0,0,0,0,0,0,0,0.142857143,0,,0,0,0,0,0,0,,0,0,0.142857143,0,0,0,0,,0,0
78,Al-Cr-Cu-Fe-Ni-Ti,AlCr3CuFeNiTi,AC,SS,FCC+BCC,-0.28,-27.02,-9.3125,-1.667461933,6.565567918,369.3,,,,,0,0.125,0,0,0,0,,,0,0.375,0.125,0,,0.125,,0,0,0,,0,0,0,0,0,0,0,0.125,0,,0,0,0,0,0,0,,0,0,0.125,0,0,0,0,,0,0
79,Al-Cr-Cu-Fe-Ni-Ti,AlCrCuFeNiTi,AC,SS+IM,2BCC+C14,-0.373,-35.99,-13.6667,-1.791759469,7.009215142,,,,,,0,0.166666667,0,0,0,0,,,0,0.166666667,0.166666667,0,,0.166666667,,0,0,0,,0,0,0,0,0,0,0,0.166666667,0,,0,0,0,0,0,0,,0,0,0.166666667,0,0,0,0,,0,0
80,Al-Cr-Fe-Mn-Ni,Al0.5CrFe1.5MnNi0.5,AC,SS+IM,2BCC+B2,-0.149,-14.38,-7.2593,-1.522955068,5.163252279,396,,,,,0,0.111111111,0,0,0,0,,,0,0.222222222,0,0,,0.333333333,,0,0,0,,0,0,0,0.222222222,0,0,0,0.111111111,0,,0,0,0,0,0,0,,0,0,0,0,0,0,0,,0,0
80,Al-Cr-Fe-Mn-Ni,Al0.3CrFe1.5MnNi0.5,AC,SS+IM,BCC+FCC+B2,-0.107,-10.32,-5.5057,-1.481770318,4.702748665,297,,,,,0,0.069767442,0,0,0,0,,,0,0.23255814,0,0,,0.348837209,,0,0,0,,0,0,0,0.23255814,0,0,0,0.11627907,0,,0,0,0,0,0,0,,0,0,0,0,0,0,0,,0,0
81,Al-Cr-Fe-Mo-Ni,AlCrFeMoNi,AC,IM,B2+��,-0.27,-26.05,-10.72,-1.609437912,5.949769778,911.5,,,,,0,0.2,0,0,0,0,,,0,0.2,0,0,,0.2,,0,0,0,,0,0,0,0,0.2,0,0,0.2,0,,0,0,0,0,0,0,,0,0,0,0,0,0,0,,0,0
81,Al-Cr-Fe-Mo-Ni,AlCrFeMo0.8Ni,AC,IM,B2+��,-0.281,-27.11,-11.1458,-1.60580651,6.015400008,853.8,,1512.5,1512.5,0,0,0.208333333,0,0,0,0,,,0,0.208333333,0,0,,0.208333333,,0,0,0,,0,0,0,0,0.166666667,0,0,0.208333333,0,,0,0,0,0,0,0,,0,0,0,0,0,0,0,,0,0
81,Al-Cr-Fe-Mo-Ni,AlCrFeMo0.5Ni,AC,SS+IM,BCC+B2,-0.299,-28.85,-11.8519,-1.58109375,6.112177396,621.5,,1748.6,2643.5,12.6,0,0.222222222,0,0,0,0,,,0,0.222222222,0,0,,0.222222222,,0,0,0,,0,0,0,0,0.111111111,0,0,0.222222222,0,,0,0,0,0,0,0,,0,0,0,0,0,0,0,,0,0
81,Al-Cr-Fe-Mo-Ni,AlCrFeMo0.2Ni,AC,SS+IM,BCC+B2,-0.319,-30.78,-12.6531,-1.511724426,6.204006605,548.5,,1487.4,3222,28.7,0,0.238095238,0,0,0,0,,,0,0.238095238,0,0,,0.238095238,,0,0,0,,0,0,0,0,0.047619048,0,0,0.238095238,0,,0,0,0,0,0,0,,0,0,0,0,0,0,0,,0,0
81,Al-Cr-Fe-Ni,AlCrFeNi,AC,SS+IM,BCC+B2,-0.335,-32.32,-13.25,-1.386294361,6.26002632,472.4,,1406.2,2926.5,28.5,0,0.25,0,0,0,0,,,0,0.25,0,0,,0.25,,0,0,0,,0,0,0,0,0,0,0,0.25,0,,0,0,0,0,0,0,,0,0,0,0,0,0,0,,0,0
82,Al-Cr-Fe-Ni,Al0.4CrFe1.5Ni0.5,AC,IM,B2,-0.166,-16.02,-7.4394,-1.254626085,4.777295931,450.1,,,,,0,0.117647059,0,0,0,0,,,0,0.294117647,0,0,,0.441176471,,0,0,0,,0,0,0,0,0,0,0,0.147058824,0,,0,0,0,0,0,0,,0,0,0,0,0,0,0,,0,0
82,Al-Cr-Fe-Ni,Al0.3CrFe1.5Ni0.5,AC,IM,B2,-0.139,-13.41,-6.5197,-1.22409452,4.281580039,371.3,,,,,0,0.090909091,0,0,0,0,,,0,0.303030303,0,0,,0.454545455,,0,0,0,,0,0,0,0,0,0,0,0.151515152,0,,0,0,0,0,0,0,,0,0,0,0,0,0,0,,0,0
82,Al-Cr-Fe-Ni,Al0.2CrFe1.5Ni0.5,AC,SS+IM,BCC+B2,-0.104,-10.03,-5.4688,-1.181983157,3.623824538,303.8,,,,,0,0.0625,0,0,0,0,,,0,0.3125,0,0,,0.46875,,0,0,0,,0,0,0,0,0,0,0,0.15625,0,,0,0,0,0,0,0,,0,0,0,0,0,0,0,,0,0
82,Al-Cr-Fe-Ni,Al0.15CrFe1.5Ni0.5,AC,SS+IM,BCC+B2,-0.086,-8.3,-4.8879,-1.154686239,3.198226869,443.2,,,,,0,0.047619048,0,0,0,0,,,0,0.317460317,0,0,,0.476190476,,0,0,0,,0,0,0,0,0,0,0,0.158730159,0,,0,0,0,0,0,0,,0,0,0,0,0,0,0,,0,0
83,Al-Cr-Mo-Nb-Ti,AlCrMoNbTi,AC,SS,BCC,-0.252,-24.31,-13.6,-1.609437912,5.494041973,,,,1010,,0,0.2,0,0,0,0,,,0,0.2,0,0,,0,,0,0,0,,0,0,0,0,0.2,0.2,0,0,0,,0,0,0,0,0,0,,0,0,0.2,0,0,0,0,,0,0
84,Al-Cr-Mo-Si-Ti,AlCrMoSiTi,AC,IM,B2+D8m,-0.479,-46.22,-34.08,-1.609437912,8.678293022,,,,,,0,0.2,0,0,0,0,,,0,0.2,0,0,,0,,0,0,0,,0,0,0,0,0.2,0,0,0,0,,0,0,0,0.2,0,0,,0,0,0.2,0,0,0,0,,0,0
85,Al-Cr-Mo-Ti-V,AlCrMoTiV,AC,SS,BCC,-0.246,-23.74,-12.16,-1.609437912,5.654175951,556,,,,,0,0.2,0,0,0,0,,,0,0.2,0,0,,0,,0,0,0,,0,0,0,0,0.2,0,0,0,0,,0,0,0,0,0,0,,0,0,0.2,0,0.2,0,0,,0,0
85,Al-Cr-Mo-Ti,AlCrMoTi,AC,SS,BCC,-0.265,-25.57,-14,-1.386294361,5.949713198,606,,,,,0,0.25,0,0,0,0,,,0,0.25,0,0,,0,,0,0,0,,0,0,0,0,0.25,0,0,0,0,,0,0,0,0,0,0,,0,0,0.25,0,0,0,0,,0,0
85,Al-Cr-Ti-V,AlCrTiV,AC,SS+IM,BCC+B2,-0.261,-25.18,-16.75,-1.386294361,6.319679506,555,,,,,0,0.25,0,0,0,0,,,0,0.25,0,0,,0,,0,0,0,,0,0,0,0,0,0,0,0,0,,0,0,0,0,0,0,,0,0,0.25,0,0.25,0,0,,0,0
85,Al-Mo-Ti-V,AlMoTiV,AC,SS+IM,BCC+B2,-0.279,-26.92,-14.25,-1.386294361,4.10917579,489,,,,,0,0.25,0,0,0,0,,,0,0,0,0,,0,,0,0,0,,0,0,0,0,0.25,0,0,0,0,,0,0,0,0,0,0,,0,0,0.25,0,0.25,0,0,,0,0
85,Al-Cr-Ti,AlCrTi,AC,SS+IM,BCC+B2,-0.292,-28.17,-20.8889,-1.098612289,6.816668811,704,,,,,0,0.333333333,0,0,0,0,,,0,0.333333333,0,0,,0,,0,0,0,,0,0,0,0,0,0,0,0,0,,0,0,0,0,0,0,,0,0,0.333333333,0,0,0,0,,0,0
85,Al-Mo-Ti,AlMoTi,AC,SS+IM,BCC+B2,-0.353,-34.06,-17.3333,-1.098612289,2.920984042,524,,,,,0,0.333333333,0,0,0,0,,,0,0,0,0,,0,,0,0,0,,0,0,0,0,0.333333333,0,0,0,0,,0,0,0,0,0,0,,0,0,0.333333333,0,0,0,0,,0,0
85,Al-Ti-V,AlTiV,AC,SS+IM,BCC+B2,-0.29,-27.98,-21.3333,-1.098612289,4.486231019,478,,,,,0,0.333333333,0,0,0,0,,,0,0,0,0,,0,,0,0,0,,0,0,0,0,0,0,0,0,0,,0,0,0,0,0,0,,0,0,0.333333333,0,0.333333333,0,0,,0,0
86,Al-Cr-Nb-Ti-V,Al0.5CrNbTi2V0.5,AC,SS,BCC,-0.172,-16.6,-10.96,-1.470808476,6.018491588,,,,,,0,0.1,0,0,0,0,,,0,0.2,0,0,,0,,0,0,0,,0,0,0,0,0,0.2,0,0,0,,0,0,0,0,0,0,,0,0,0.4,0,0.1,0,0,,0,0
88,Al-Cu-Fe-Ni-Ti,AlCuFeNiTi,AC,SS,2FCC,-0.448,-43.23,-17.6,-1.609437912,7.162214461,516,146,1074,1617,8.2,0,0.2,0,0,0,0,,,0,0,0.2,0,,0.2,,0,0,0,,0,0,0,0,0,0,0,0.2,0,,0,0,0,0,0,0,,0,0,0.2,0,0,0,0,,0,0
88,Al-Cu-Fe-Ni-Ti,Al1.125CuFe0.75NiTi1.125 ,AC,SS,2FCC,-0.469,-45.25,-19.955,-1.599587857,7.168103603,516,145,980,1326,6.6,0,0.225,0,0,0,0,,,0,0,0.2,0,,0.15,,0,0,0,,0,0,0,0,0,0,0,0.2,0,,0,0,0,0,0,0,,0,0,0.225,0,0,0,0,,0,0
88,Al-Cu-Ni-Ti,AlCuNiTi,AC,SS,FCC,-0.492,-47.47,-23.25,-1.386294361,6.924399486,537,,300,536,0.85,0,0.25,0,0,0,0,,,0,0,0.25,0,,0,,0,0,0,,0,0,0,0,0,0,0,0.25,0,,0,0,0,0,0,0,,0,0,0.25,0,0,0,0,,0,0
89,Al-Li-Mg-Sn-Zn,AlLiMgSnZn,AC,SS+IM,A5+FCC+HCP+D02+IM,-0.216,-20.84,-6.08,-1.609437912,5.88882583,,,600,615,1.2,0,0.2,0,0,0,0,,,0,0,0,0,,0,,0,0,0,,0.2,0,0.2,0,0,0,0,0,0,,0,0,0,0,0,0.2,,0,0,0,0,0,0,0,,0.2,0
89,Al-Cu-Li-Mg-Zn,AlCu0.2Li0.5MgZn0.5,AC,IM,IM,-0.142,-13.7,-3.3008,-1.480349173,6.468841488,,,,,,0,0.3125,0,0,0,0,,,0,0,0.0625,0,,0,,0,0,0,,0.15625,0,0.3125,0,0,0,0,0,0,,0,0,0,0,0,0,,0,0,0,0,0,0,0,,0.15625,0
89,Al-Cu-Li-Mg-Sn,AlCu0.5Li0.5MgSn0.2,AC,SS+IM,A5+D02+2IM,-0.216,-20.84,-3.6523,-1.480349173,7.700709706,,,,,,0,0.3125,0,0,0,0,,,0,0,0.15625,0,,0,,0,0,0,,0.15625,0,0.3125,0,0,0,0,0,0,,0,0,0,0,0,0.0625,,0,0,0,0,0,0,0,,0,0
89,Al-Li-Mg-Sn-Zn,AlLi0.5MgSn0.2Zn0.5,AC,SS+IM,FCC+D02+2IM,-0.147,-14.18,-3.8867,-1.480349173,5.676610421,,,,546,,0,0.3125,0,0,0,0,,,0,0,0,0,,0,,0,0,0,,0.15625,0,0.3125,0,0,0,0,0,0,,0,0,0,0,0,0.0625,,0,0,0,0,0,0,0,,0.15625,0
90,Al-Hf-Nb-Ta-Ti-Zr,AlHfNbTaTiZr,AC,SS,2BCC,-0.198,-19.1,-14.7778,-1.791759469,4.902772537,441,103,1489,,21,0,0.166666667,0,0,0,0,,,0,0,0,0,,0,,0,0,0.166666667,,0,0,0,0,0,0.166666667,0,0,0,,0,0,0,0,0,0,,0.166666667,0,0.166666667,0,0,0,0,,0,0.166666667
90,Al-Hf-Nb-Ta-Ti-Zr,Al0.75HfNbTaTiZr,AC,SS,BCC,-0.162,-15.63,-11.5539,-1.786723603,4.933189425,427,102,1415,,30,0,0.130434783,0,0,0,0,,,0,0,0,0,,0,,0,0,0.173913043,,0,0,0,0,0,0.173913043,0,0,0,,0,0,0,0,0,0,,0.173913043,0,0.173913043,0,0,0,0,,0,0.173913043
90,Al-Hf-Nb-Ta-Ti-Zr,Al0.5HfNbTaTiZr,AC,SS,BCC,-0.116,-11.19,-7.6694,-1.767761472,4.959594063,396,97,1302,,46,0,0.090909091,0,0,0,0,,,0,0,0,0,,0,,0,0,0.181818182,,0,0,0,0,0,0.181818182,0,0,0,,0,0,0,0,0,0,,0.181818182,0,0.181818182,0,0,0,0,,0,0.181818182
90,Al-Hf-Nb-Ta-Ti-Zr,Al0.3HfNbTaTiZr,AC,SS,BCC,-0.076,-7.33,-3.9872,-1.735856225,4.976918749,353,63,1188,,,0,0.056603774,0,0,0,0,,,0,0,0,0,,0,,0,0,0.188679245,,0,0,0,0,0,0.188679245,0,0,0,,0,0,0,0,0,0,,0.188679245,0,0.188679245,0,0,0,0,,0,0.188679245
90,Hf-Nb-Ta-Ti-Zr,HfNbTaTiZr,AC,SS,BCC,-0.009,-0.87,2.72,-1.609437912,4.99441746,295,55,1073,,50,0,0,0,0,0,0,,,0,0,0,0,,0,,0,0,0.2,,0,0,0,0,0,0.2,0,0,0,,0,0,0,0,0,0,,0.2,0,0.2,0,0,0,0,,0,0.2
95,Al-Mo-Nb-Ti-V,AlMoNbTiV,AC,SS,BCC,-0.263,-25.38,-12.8,-1.609437912,3.796497761,536.6,,1375,,2.5,0,0.2,0,0,0,0,,,0,0,0,0,,0,,0,0,0,,0,0,0,0,0.2,0.2,0,0,0,,0,0,0,0,0,0,,0,0,0.2,0,0.2,0,0,,0,0
95,Al-Mo-Nb-Ti-V,Al0.75MoNbTiV,AC,SS,BCC,-0.23,-22.19,-11.1247,-1.603568103,3.863331752,516.6,,1260,,7.5,0,0.157894737,0,0,0,0,,,0,0,0,0,,0,,0,0,0,,0,0,0,0,0.210526316,0.210526316,0,0,0,,0,0,0,0,0,0,,0,0,0.210526316,0,0.210526316,0,0,,0,0
95,Al-Mo-Nb-Ti-V,Al1.50MoNbTiV,AC,SS+IM,BCC+IM,-0.286,-27.59,-15.1405,-1.594166699,3.669956489,556.4,,500,,1.3,0,0.272727273,0,0,0,0,,,0,0,0,0,,0,,0,0,0,,0,0,0,0,0.181818182,0.181818182,0,0,0,,0,0,0,0,0,0,,0,0,0.181818182,0,0.181818182,0,0,,0,0
95,Al-Mo-Nb-Ti-V,Al0.50MoNbTiV,AC,SS,BCC,-0.194,-18.72,-8.9877,-1.58109375,3.93239278,486.5,,1625,,11.25,0,0.111111111,0,0,0,0,,,0,0,0,0,,0,,0,0,0,,0,0,0,0,0.222222222,0.222222222,0,0,0,,0,0,0,0,0,0,,0,0,0.222222222,0,0.222222222,0,0,,0,0
95,Al-Mo-Nb-Ti-V,Al0.25MoNbTiV,AC,SS,BCC,-0.137,-13.22,-6.2561,-1.52846571,4.003399323,460.1,,1250,,12.91,0,0.058823529,0,0,0,0,,,0,0,0,0,,0,,0,0,0,,0,0,0,0,0.235294118,0.235294118,0,0,0,,0,0,0,0,0,0,,0,0,0.235294118,0,0.235294118,0,0,,0,0
95,Mo-Nb-Ti-V,MoNbTiV,AC,SS,BCC,-0.071,-6.85,-2.75,-1.386294361,4.075838919,440.7,,1200,,25.62,0,0,0,0,0,0,,,0,0,0,0,,0,,0,0,0,,0,0,0,0,0.25,0.25,0,0,0,,0,0,0,0,0,0,,0,0,0.25,0,0.25,0,0,,0,0
96,Al-Mo-Ta-Ti-V,AlMoTaTiV,AC,SS,BCC,-0.269,-25.95,-12.96,-1.609437912,3.803736607,509.5,,,735,,0,0.2,0,0,0,0,,,0,0,0,0,,0,,0,0,0,,0,0,0,0,0.2,0,0,0,0,,0,0,0,0,0,0,,0.2,0,0.2,0,0.2,0,0,,0,0
96,Al-Mo-Ta-Ti-V,Al0.6MoTaTiV,AC,SS,BCC,-0.253,-24.41,-10.0189,-1.592685733,3.912942299,483.3,,962,1033,4.2,0,0.130434783,0,0,0,0,,,0,0,0,0,,0,,0,0,0,,0,0,0,0,0.217391304,0,0,0,0,,0,0,0,0,0,0,,0.217391304,0,0.217391304,0,0.217391304,0,0,,0,0
96,Al-Mo-Ta-Ti-V,Al0.2MoTaTiV,AC,SS,BCC,-0.182,-17.56,-5.6689,-1.511724426,4.027760116,450,,1021,1249,4.81,0,0.047619048,0,0,0,0,,,0,0,0,0,,0,,0,0,0,,0,0,0,0,0.238095238,0,0,0,0,,0,0,0,0,0,0,,0.238095238,0,0.238095238,0,0.238095238,0,0,,0,0
96,Mo-Ta-Ti-V,MoTaTiV,AC,SS,BCC,-0.132,-12.74,-2.75,-1.386294361,4.086753027,433.2,,1221,1454,9.93,0,0,0,0,0,0,,,0,0,0,0,,0,,0,0,0,,0,0,0,0,0.25,0,0,0,0,,0,0,0,0,0,0,,0.25,0,0.25,0,0.25,0,0,,0,0
97,Al-Nb-Ta-Ti-V,AlNbTaTiV,AC,SS,BCC,-0.241,-23.25,-13.44,-1.609437912,3.566544342,,101,993,,,0,0.2,0,0,0,0,,,0,0,0,0,,0,,0,0,0,,0,0,0,0,0,0.2,0,0,0,,0,0,0,0,0,0,,0.2,0,0.2,0,0.2,0,0,,0,0
97,Al-Nb-Ta-Ti-V,Al0.50NbTaTiV,AC,SS,BCC,-0.177,-17.08,-8.3951,-1.58109375,3.737504762,,97,1014,,,0,0.111111111,0,0,0,0,,,0,0,0,0,,0,,0,0,0,,0,0,0,0,0,0.222222222,0,0,0,,0,0,0,0,0,0,,0.222222222,0,0.222222222,0,0.222222222,0,0,,0,0
97,Al-Nb-Ta-Ti-V,Al0.25NbTaTiV,AC,SS,BCC,-0.118,-11.39,-4.8166,-1.52846571,3.832439709,,92,1330,,,0,0.058823529,0,0,0,0,,,0,0,0,0,,0,,0,0,0,,0,0,0,0,0,0.235294118,0,0,0,,0,0,0,0,0,0,,0.235294118,0,0.235294118,0,0.235294118,0,0,,0,0
97,Nb-Ta-Ti-V,NbTaTiV,AC,SS,BCC,-0.046,-4.44,-0.25,-1.386294361,3.93470745,,106,1028.5,,,0,0,0,0,0,0,,,0,0,0,0,,0,,0,0,0,,0,0,0,0,0,0.25,0,0,0,,0,0,0,0,0,0,,0.25,0,0.25,0,0.25,0,0,,0,0
98,Al-Nb-Ti-V,AlNbTiV,AC,SS,BCC,-0.251,-24.22,-16.25,-1.386294361,3.94703996,,,,,,0,0.25,0,0,0,0,,,0,0,0,0,,0,,0,0,0,,0,0,0,0,0,0.25,0,0,0,,0,0,0,0,0,0,,0,0,0.25,0,0.25,0,0,,0,0
100,C-Hf-Mo-Nb-Ti-Zr,C0.3Hf0.5Mo0.5NbTiZr,AC,SS+IM,BCC+MC-Carbide,-0.171,-16.5,-28.5776,-1.703810144,13.92424922,,,1201,1965,32.62,0,0,0,0,0,0.069767442,,,0,0,0,0,,0,,0,0,0.11627907,,0,0,0,0,0.11627907,0.23255814,0,0,0,,0,0,0,0,0,0,,0,0,0.23255814,0,0,0,0,,0,0.23255814
100,C-Hf-Mo-Nb-Ti-Zr,C0.1Hf0.5Mo0.5NbTiZr,AC,SS+IM,BCC+MC-Carbide,-0.087,-8.39,-10.6365,-1.636207874,9.450575175,,,1183,2139,38.39,0,0,0,0,0,0.024390244,,,0,0,0,0,,0,,0,0,0.12195122,,0,0,0,0,0.12195122,0.243902439,0,0,0,,0,0,0,0,0,0,,0,0,0.243902439,0,0,0,0,,0,0.243902439
100,Hf-Mo-Nb-Ti-Zr,Hf0.5Mo0.5NbTiZr,AC,SS,BCC,-0.042,-4.05,-0.25,-1.559581156,5.730437906,,,1176,1538,24.61,0,0,0,0,0,0,,,0,0,0,0,,0,,0,0,0.125,,0,0,0,0,0.125,0.25,0,0,0,,0,0,0,0,0,0,,0,0,0.25,0,0,0,0,,0,0.25
102,Co-Cr-Cu-Fe-Mn-Ni,CoCrCuFeMnNi,AC,SS,FCC,-0.053,-5.11,1.4444,-1.791759469,2.996652554,,,,,,0,0,0,0,0,0,,,0.166666667,0.166666667,0.166666667,0,,0.166666667,,0,0,0,,0,0,0,0.166666667,0,0,0,0.166666667,0,,0,0,0,0,0,0,,0,0,0,0,0,0,0,,0,0
102,Co-Cr-Fe-Ge-Mn-Ni,CoCrFeGeMnNi,AC,SS,BCC+FCC,-0.169,-16.31,-15.1667,-1.791759469,3.102614372,,,,,,0,0,0,0,0,0,,,0.166666667,0.166666667,0,0,,0.166666667,,0,0.166666667,0,,0,0,0,0.166666667,0,0,0,0.166666667,0,,0,0,0,0,0,0,,0,0,0,0,0,0,0,,0,0
102,Co-Cr-Fe-Mn-Nb-Ni,CoCrFeMnNbNi,AC,SS,FCC,-0.136,-13.12,-12,-1.791759469,5.494630676,,,,,,0,0,0,0,0,0,,,0.166666667,0.166666667,0,0,,0.166666667,,0,0,0,,0,0,0,0.166666667,0,0.166666667,0,0.166666667,0,,0,0,0,0,0,0,,0,0,0,0,0,0,0,,0,0
102,Co-Cr-Fe-Mn-Ni-Ti,CoCrFeMnNiTi,AC,SS,BCC+FCC,-0.238,-22.96,-13.4444,-1.791759469,6.292753444,,,,,,0,0,0,0,0,0,,,0.166666667,0.166666667,0,0,,0.166666667,,0,0,0,,0,0,0,0.166666667,0,0,0,0.166666667,0,,0,0,0,0,0,0,,0,0,0.166666667,0,0,0,0,,0,0
102,Co-Cr-Fe-Mn-Ni-V,CoCrFeMnNiV,AC,SS,BCC+FCC,-0.142,-13.7,-7.5556,-1.791759469,3.288078437,,,,,,0,0,0,0,0,0,,,0.166666667,0.166666667,0,0,,0.166666667,,0,0,0,,0,0,0,0.166666667,0,0,0,0.166666667,0,,0,0,0,0,0,0,,0,0,0,0,0.166666667,0,0,,0,0
102,Co-Cr-Fe-Mn-Ni,CoCrFeMnNi,AC,SS,FCC,-0.063,-6.08,-4.16,-1.609437912,3.269463577,,,,,,0,0,0,0,0,0,,,0.2,0.2,0,0,,0.2,,0,0,0,,0,0,0,0.2,0,0,0,0.2,0,,0,0,0,0,0,0,,0,0,0,0,0,0,0,,0,0
103,Co-Cr-Cu-Fe-Ni,CoCrCuFeNi,AC,SS,2FCC,-0.042,-4.05,3.2,-1.609437912,1.033203661,,,230,888,50.2,0,0,0,0,0,0,,,0.2,0.2,0.2,0,,0.2,,0,0,0,,0,0,0,0,0,0,0,0.2,0,,0,0,0,0,0,0,,0,0,0,0,0,0,0,,0,0
103,Co-Cr-Cu-Fe-Ni,CoCrCu0.5FeNi,AC,SS,FCC,-0.047,-4.53,0.4938,-1.58109375,0.835312488,,,,,,0,0,0,0,0,0,,,0.222222222,0.222222222,0.111111111,0,,0.222222222,,0,0,0,,0,0,0,0,0,0,0,0.222222222,0,,0,0,0,0,0,0,,0,0,0,0,0,0,0,,0,0
103,Co-Cr-Fe-Ni,CoCrFeNi,AC,SS,FCC,-0.053,-5.11,-3.75,-1.386294361,0.302115885,,,,,,0,0,0,0,0,0,,,0.25,0.25,0,0,,0.25,,0,0,0,,0,0,0,0,0,0,0,0.25,0,,0,0,0,0,0,0,,0,0,0,0,0,0,0,,0,0
104,Co-Cr-Cu-Fe-Ni,CoCrCu0.5FeNi,AC,SS,3FCC,-0.047,-4.53,0.4938,-1.58109375,0.835312488,174,,,,,0,0,0,0,0,0,,,0.222222222,0.222222222,0.111111111,0,,0.222222222,,0,0,0,,0,0,0,0,0,0,0,0.222222222,0,,0,0,0,0,0,0,,0,0,0,0,0,0,0,,0,0
105,Co-Cr-Cu-Fe-Ni,CoCrCu0.5FeNi,AC,SS,3FCC,-0.047,-4.53,0.4938,-1.58109375,0.835312488,173,,,,,0,0,0,0,0,0,,,0.222222222,0.222222222,0.111111111,0,,0.222222222,,0,0,0,,0,0,0,0,0,0,0,0.222222222,0,,0,0,0,0,0,0,,0,0,0,0,0,0,0,,0,0
106,Co-Cr-Cu-Fe-Ni-Ti,CoCrCuFeNiTi,AC,SS+IM+AM,FCC+C14+AM,-0.226,-21.81,-8.4444,-1.791759469,6.117341789,,76.5,1272,1272,0,0,0,0,0,0,0,,,0.166666667,0.166666667,0.166666667,0,,0.166666667,,0,0,0,,0,0,0,0,0,0,0,0.166666667,0,,0,0,0,0,0,0,,0,0,0.166666667,0,0,0,0,,0,0
106,Co-Cr-Cu-Fe-Ni-Ti,CoCrCuFeNiTi0.8,AC,SS+IM,FCC+C14,-0.205,-19.78,-6.7539,-1.788636338,5.700024162,,128.3,1042,1848,2.11,0,0,0,0,0,0,,,0.172413793,0.172413793,0.172413793,0,,0.172413793,,0,0,0,,0,0,0,0,0,0,0,0.172413793,0,,0,0,0,0,0,0,,0,0,0.137931034,0,0,0,0,,0,0
106,Co-Cr-Cu-Fe-Ni-Ti,CoCrCuFeNiTi0.5,AC,SS,2FCC,-0.17,-16.4,-3.7025,-1.767761472,4.822178394,,98.6,700,1650,28.7,0,0,0,0,0,0,,,0.181818182,0.181818182,0.181818182,0,,0.181818182,,0,0,0,,0,0,0,0,0,0,0,0.181818182,0,,0,0,0,0,0,0,,0,0,0.090909091,0,0,0,0,,0,0
106,Co-Cr-Cu-Fe-Ni,CoCrCuFeNi,AC,SS,2FCC,-0.042,-4.05,3.2,-1.609437912,1.033203661,,55.6,230,888,50.2,0,0,0,0,0,0,,,0.2,0.2,0.2,0,,0.2,,0,0,0,,0,0,0,0,0,0,0,0.2,0,,0,0,0,0,0,0,,0,0,0,0,0,0,0,,0,0
107,Co-Cr-Fe-Mn,Co0.25Cr0.25FeMn,AC,SS,FCC,-0.021,-2.03,-0.96,-1.193549604,4.045008413,,,,,,0,0,0,0,0,0,,,0.1,0.1,0,0,,0.4,,0,0,0,,0,0,0,0.4,0,0,0,0,0,,0,0,0,0,0,0,,0,0,0,0,0,0,0,,0,0
109,Co-Cr-Fe-Mn-Ni,CoCr0.4Fe8Mn5.4Ni5.2,AC,SS,FCC,-0.049,-4.73,-3.5788,-1.298302511,3.715774934,,,,,,0,0,0,0,0,0,,,0.05,0.02,0,0,,0.4,,0,0,0,,0,0,0,0.27,0,0,0,0.26,0,,0,0,0,0,0,0,,0,0,0,0,0,0,0,,0,0
111,Co-Cr-Fe-Mn-Ni-V,CoCrFeMnNiV,AC,SS+IM,FCC+��,-0.142,-13.7,-7.5556,-1.791759469,3.288078437,650,,,,,0,0,0,0,0,0,,,0.166666667,0.166666667,0,0,,0.166666667,,0,0,0,,0,0,0,0.166666667,0,0,0,0.166666667,0,,0,0,0,0,0,0,,0,0,0,0,0.166666667,0,0,,0,0
111,Co-Cr-Fe-Mn-Ni-V,CoCrFeMnNiV0.75,AC,SS+IM,FCC+��,-0.125,-12.06,-6.9565,-1.786723603,3.294550407,342,,,,,0,0,0,0,0,0,,,0.173913043,0.173913043,0,0,,0.173913043,,0,0,0,,0,0,0,0.173913043,0,0,0,0.173913043,0,,0,0,0,0,0,0,,0,0,0,0,0.130434783,0,0,,0,0
111,Co-Cr-Fe-Mn-Ni-V,CoCrFeMnNiV0.5,AC,SS+IM,FCC+��,-0.107,-10.32,-6.2149,-1.767761472,3.295001536,186,,,,,0,0,0,0,0,0,,,0.181818182,0.181818182,0,0,,0.181818182,,0,0,0,,0,0,0,0.181818182,0,0,0,0.181818182,0,,0,0,0,0,0,0,,0,0,0,0,0.090909091,0,0,,0,0
111,Co-Cr-Fe-Mn-Ni-V,CoCrFeMnNiV0.25,AC,SS,FCC,-0.086,-8.3,-5.2971,-1.724242094,3.287511245,151,,,,,0,0,0,0,0,0,,,0.19047619,0.19047619,0,0,,0.19047619,,0,0,0,,0,0,0,0.19047619,0,0,0,0.19047619,0,,0,0,0,0,0,0,,0,0,0,0,0.047619048,0,0,,0,0
111,Co-Cr-Fe-Mn-Ni,CoCrFeMnNi,AC,SS,FCC,-0.063,-6.08,-4.16,-1.609437912,3.269463577,144,,,,,0,0,0,0,0,0,,,0.2,0.2,0,0,,0.2,,0,0,0,,0,0,0,0.2,0,0,0,0.2,0,,0,0,0,0,0,0,,0,0,0,0,0,0,0,,0,0
112,Co-Cr-Fe-Mo-Ni,CoCrFeMo0.85Ni,AC,SS+IM,FCC+��+D85,-0.055,-5.31,-4.5743,-1.607461404,3.498392578,420,,929,1441,21,0,0,0,0,0,0,,,0.206185567,0.206185567,0,0,,0.206185567,,0,0,0,,0,0,0,0,0.175257732,0,0,0.206185567,0,,0,0,0,0,0,0,,0,0,0,0,0,0,0,,0,0
112,Co-Cr-Fe-Mo-Ni,CoCrFeMo0.5Ni,AC,SS+IM,FCC+��,-0.059,-5.69,-4.3457,-1.58109375,2.913948621,310,,510,1371,33,0,0,0,0,0,0,,,0.222222222,0.222222222,0,0,,0.222222222,,0,0,0,,0,0,0,0,0.111111111,0,0,0.222222222,0,,0,0,0,0,0,0,,0,0,0,0,0,0,0,,0,0
112,Co-Cr-Fe-Mo-Ni,CoCrFeMo0.3Ni,AC,SS+IM,FCC+��,-0.059,-5.69,-4.1536,-1.542613125,2.377731963,220,,305,1269,58,0,0,0,0,0,0,,,0.23255814,0.23255814,0,0,,0.23255814,,0,0,0,,0,0,0,0,0.069767442,0,0,0.23255814,0,,0,0,0,0,0,0,,0,0,0,0,0,0,0,,0,0
112,Co-Cr-Fe-Ni,CoCrFeNi,AC,SS,FCC,-0.053,-5.11,-3.75,-1.386294361,0.302115885,135,,136,871,75,0,0,0,0,0,0,,,0.25,0.25,0,0,,0.25,,0,0,0,,0,0,0,0,0,0,0,0.25,0,,0,0,0,0,0,0,,0,0,0,0,0,0,0,,0,0
113,Co-Cr-Cu-Fe-Mo-Ni,CoCrCuFeMoNi,AC,SS,BCC+2FCC,-0.044,-4.25,2.7778,-1.791759469,3.35585179,,,,,,0,0,0,0,0,0,,,0.166666667,0.166666667,0.166666667,0,,0.166666667,,0,0,0,,0,0,0,0,0.166666667,0,0,0.166666667,0,,0,0,0,0,0,0,,0,0,0,0,0,0,0,,0,0
113,Co-Cr-Cu-Fe-Mo-Ni,CoCrCu0.8FeMoNi,AC,SS,BCC+2FCC,-0.046,-4.44,1.6885,-1.788636338,3.412400758,,,,,,0,0,0,0,0,0,,,0.172413793,0.172413793,0.137931034,0,,0.172413793,,0,0,0,,0,0,0,0,0.172413793,0,0,0.172413793,0,,0,0,0,0,0,0,,0,0,0,0,0,0,0,,0,0
113,Co-Cr-Cu-Fe-Mo-Ni,CoCrCu0.5FeMoNi,AC,SS,BCC+2FCC,-0.048,-4.63,-0.2645,-1.767761472,3.502850412,,,,,,0,0,0,0,0,0,,,0.181818182,0.181818182,0.090909091,0,,0.181818182,,0,0,0,,0,0,0,0,0.181818182,0,0,0.181818182,0,,0,0,0,0,0,0,,0,0,0,0,0,0,0,,0,0
113,Co-Cr-Cu-Fe-Mo-Ni,CoCrCu0.3FeMoNi,AC,SS,BCC+FCC,-0.05,-4.82,-1.8227,-1.735856225,3.567302542,,,,,,0,0,0,0,0,0,,,0.188679245,0.188679245,0.056603774,0,,0.188679245,,0,0,0,,0,0,0,0,0.188679245,0,0,0.188679245,0,,0,0,0,0,0,0,,0,0,0,0,0,0,0,,0,0
113,Co-Cr-Cu-Fe-Mo-Ni,CoCrCu0.1FeMoNi,AC,SS,BCC+FCC,-0.052,-5.02,-3.6294,-1.674389267,3.635446007,,,,,,0,0,0,0,0,0,,,0.196078431,0.196078431,0.019607843,0,,0.196078431,,0,0,0,,0,0,0,0,0.196078431,0,0,0.196078431,0,,0,0,0,0,0,0,,0,0,0,0,0,0,0,,0,0
113,Co-Cr-Fe-Mo-Ni,CoCrFeMoNi,AC,SS,BCC+FCC,-0.053,-5.11,-4.64,-1.609437912,3.671014431,,,,,,0,0,0,0,0,0,,,0.2,0.2,0,0,,0.2,,0,0,0,,0,0,0,0,0.2,0,0,0.2,0,,0,0,0,0,0,0,,0,0,0,0,0,0,0,,0,0
114,Co-Cr-Fe-Mo-Ni-Ti,Co1.5CrFeMo0.8Ni1.5Ti0.5,AC,SS+IM,FCC+��,-0.186,-17.95,-9.9622,-1.730818381,5.170178588,,,,,,0,0,0,0,0,0,,,0.238095238,0.158730159,0,0,,0.158730159,,0,0,0,,0,0,0,0,0.126984127,0,0,0.238095238,0,,0,0,0,0,0,0,,0,0,0.079365079,0,0,0,0,,0,0
114,Co-Cr-Fe-Mo-Ni-Ti,Co1.5CrFeMo0.5Ni1.5Ti0.5,AC,SS+IM,FCC+��,-0.195,-18.81,-10.25,-1.704551445,5.095683141,,,,,,0,0,0,0,0,0,,,0.25,0.166666667,0,0,,0.166666667,,0,0,0,,0,0,0,0,0.083333333,0,0,0.25,0,,0,0,0,0,0,0,,0,0,0.083333333,0,0,0,0,,0,0
114,Co-Cr-Fe-Mo-Ni-Ti,Co1.5CrFeMo0.1Ni1.5Ti0.5,AC,SS,FCC,-0.205,-19.78,-10.6441,-1.608558879,4.938242308,,,,,,0,0,0,0,0,0,,,0.267857143,0.178571429,0,0,,0.178571429,,0,0,0,,0,0,0,0,0.017857143,0,0,0.267857143,0,,0,0,0,0,0,0,,0,0,0.089285714,0,0,0,0,,0,0
114,Co-Cr-Fe-Ni-Ti,Co1.5CrFeNi1.5Ti0.5,AC,SS,FCC,-0.205,-19.78,-10.7438,-1.546598686,4.885035952,,,,,,0,0,0,0,0,0,,,0.272727273,0.181818182,0,0,,0.181818182,,0,0,0,,0,0,0,0,0,0,0,0.272727273,0,,0,0,0,0,0,0,,0,0,0.090909091,0,0,0,0,,0,0
115,Co-Cr-Fe-Nb-Ni,CoCrFeNb0.412Ni,AC,SS+IM,FCC+Laves,-0.129,-12.45,-9.6859,-1.567132624,4.205658448,,,,,,0,0,0,0,0,0,,,0.226654578,0.226654578,0,0,,0.226654578,,0,0,0,,0,0,0,0,0,0.093381686,0,0.226654578,0,,0,0,0,0,0,0,,0,0,0,0,0,0,0,,0,0
115,Co-Cr-Fe-Nb-Ni,CoCrFeNb0.309Ni,AC,SS+IM,FCC+Laves,-0.117,-11.29,-8.4238,-1.544923526,3.743532809,,,,,,0,0,0,0,0,0,,,0.232072407,0.232072407,0,0,,0.232072407,,0,0,0,,0,0,0,0,0,0.071710374,0,0.232072407,0,,0,0,0,0,0,0,,0,0,0,0,0,0,0,,0,0
115,Co-Cr-Fe-Nb-Ni,CoCrFeNb0.206Ni,AC,SS+IM,FCC+Laves,-0.097,-9.36,-7.0248,-1.513890845,3.146080126,,,,,,0,0,0,0,0,0,,,0.237755587,0.237755587,0,0,,0.237755587,,0,0,0,,0,0,0,0,0,0.048977651,0,0.237755587,0,,0,0,0,0,0,0,,0,0,0,0,0,0,0,,0,0
115,Co-Cr-Fe-Nb-Ni,CoCrFeNb0.155Ni,AC,SS+IM,FCC+Laves,-0.086,-8.3,-6.2766,-1.493860244,2.770916035,,,,,,0,0,0,0,0,0,,,0.240673887,0.240673887,0,0,,0.240673887,,0,0,0,,0,0,0,0,0,0.037304452,0,0.240673887,0,,0,0,0,0,0,0,,0,0,0,0,0,0,0,,0,0
115,Co-Cr-Fe-Nb-Ni,CoCrFeNb0.103Ni,AC,SS+IM,FCC+Laves,-0.075,-7.24,-5.473,-1.468779517,2.297778533,,,,,,0,0,0,0,0,0,,,0.243724104,0.243724104,0,0,,0.243724104,,0,0,0,,0,0,0,0,0,0.025103583,0,0.243724104,0,,0,0,0,0,0,0,,0,0,0,0,0,0,0,,0,0
115,Co-Cr-Fe-Ni,CoCrFeNi,AC,SS,FCC,-0.053,-5.11,-3.75,-1.386294361,0.302115885,,,,,,0,0,0,0,0,0,,,0.25,0.25,0,0,,0.25,,0,0,0,,0,0,0,0,0,0,0,0.25,0,,0,0,0,0,0,0,,0,0,0,0,0,0,0,,0,0
116,Co-Cr-Fe-Nb-Ni,CoCrFeNbNi,AC,SS+IM,FCC+Laves,-0.151,-14.57,-14.88,-1.609437912,5.687173071,602,,,1198,,0,0,0,0,0,0,,,0.2,0.2,0,0,,0.2,,0,0,0,,0,0,0,0,0,0.2,0,0.2,0,,0,0,0,0,0,0,,0,0,0,0,0,0,0,,0,0
116,Co-Cr-Fe-Nb-Ni,CoCrFeNb1.2Ni,AC,SS+IM,FCC+Laves,-0.156,-15.05,-16.0651,-1.60658442,5.963459141,817,,,940,,0,0,0,0,0,0,,,0.192307692,0.192307692,0,0,,0.192307692,,0,0,0,,0,0,0,0,0,0.230769231,0,0.192307692,0,,0,0,0,0,0,0,,0,0,0,0,0,0,0,,0,0
116,Co-Cr-Fe-Nb-Ni,CoCrFeNb0.75Ni,AC,SS+IM,FCC+Laves,-0.143,-13.8,-13.0305,-1.603568103,5.217131342,600,,,2078,,0,0,0,0,0,0,,,0.210526316,0.210526316,0,0,,0.210526316,,0,0,0,,0,0,0,0,0,0.157894737,0,0.210526316,0,,0,0,0,0,0,0,,0,0,0,0,0,0,0,,0,0
116,Co-Cr-Fe-Nb-Ni,CoCrFeNb0.5Ni,AC,SS+IM,FCC+Laves,-0.134,-12.93,-10.6667,-1.58109375,4.529252964,518,,1414,2276,17.7,0,0,0,0,0,0,,,0.222222222,0.222222222,0,0,,0.222222222,,0,0,0,,0,0,0,0,0,0.111111111,0,0.222222222,0,,0,0,0,0,0,0,,0,0,0,0,0,0,0,,0,0
116,Co-Cr-Fe-Nb-Ni,CoCrFeNb0.45Ni,AC,SS+IM,FCC+Laves,-0.131,-12.64,-10.1199,-1.573652065,4.352179752,521,,1475,2558,21.3,0,0,0,0,0,0,,,0.224719101,0.224719101,0,0,,0.224719101,,0,0,0,,0,0,0,0,0,0.101123596,0,0.224719101,0,,0,0,0,0,0,0,,0,0,0,0,0,0,0,,0,0
116,Co-Cr-Fe-Nb-Ni,CoCrFeNb0.25Ni,AC,SS+IM,FCC+Laves,-0.106,-10.23,-7.6401,-1.52846571,3.422566258,309,,423,2016,34.8,0,0,0,0,0,0,,,0.235294118,0.235294118,0,0,,0.235294118,,0,0,0,,0,0,0,0,0,0.058823529,0,0.235294118,0,,0,0,0,0,0,0,,0,0,0,0,0,0,0,,0,0
116,Co-Cr-Fe-Ni,CoCrFeNi,AC,SS,FCC,-0.053,-5.11,-3.75,-1.386294361,0.302115885,142,,145,,,0,0,0,0,0,0,,,0.25,0.25,0,0,,0.25,,0,0,0,,0,0,0,0,0,0,0,0.25,0,,0,0,0,0,0,0,,0,0,0,0,0,0,0,,0,0
117,Al-Co-Cr-Cu-Fe-Ni,AlCoCrCuFeNI,AC,SS,BCC+FCC,-0.538,-51.91,-4.7778,-1.791759469,5.281130599,,,,,,0,0.166666667,0,0,0,0,,,0.166666667,0.166666667,0.166666667,0,,0.166666667,,0,0,0,,0,0,0,0,0,0,0,0.166666667,0,,0,0,0,0,0,0,,0,0,0,0,0,0,0,,0,0
117,Co-Cr-Fe-Ni-Pd,CoCrFeNiPd,AC,SS,FCC,-0.064,-6.18,-5.6,-1.609437912,4.040435772,,,,,,0,0,0,0,0,0,,,0.2,0.2,0,0,,0.2,,0,0,0,,0,0,0,0,0,0,0,0.2,0.2,,0,0,0,0,0,0,,0,0,0,0,0,0,0,,0,0
117,Al-Co-Cr-Fe-Ni,Al2CoCrFeNi,AC,SS,BCC,-0.428,-41.3,-15.4444,-1.560710409,6.6780149,,,,,,0,0.333333333,0,0,0,0,,,0.166666667,0.166666667,0,0,,0.166666667,,0,0,0,,0,0,0,0,0,0,0,0.166666667,0,,0,0,0,0,0,0,,0,0,0,0,0,0,0,,0,0
117,Co-Cr-Fe-Ni-Pd,CoCrFeNiPd2,AC,SS,FCC,-0.071,-6.85,-6.1111,-1.560710409,4.694517416,,,,,,0,0,0,0,0,0,,,0.166666667,0.166666667,0,0,,0.166666667,,0,0,0,,0,0,0,0,0,0,0,0.166666667,0.333333333,,0,0,0,0,0,0,,0,0,0,0,0,0,0,,0,0
117,Co-Cr-Fe-Ni,CoCrFeNi,AC,SS,FCC,-0.053,-5.11,-3.75,-1.386294361,0.302115885,,,,,,0,0,0,0,0,0,,,0.25,0.25,0,0,,0.25,,0,0,0,,0,0,0,0,0,0,0,0.25,0,,0,0,0,0,0,0,,0,0,0,0,0,0,0,,0,0
118,Co-Cr-Fe-Ni-Pd,CoCrFeNiPd,AC,SS+IM,FCC+Unknown,-0.064,-6.18,-5.6,-1.609437912,4.040435772,,,,,,0,0,0,0,0,0,,,0.2,0.2,0,0,,0.2,,0,0,0,,0,0,0,0,0,0,0,0.2,0.2,,0,0,0,0,0,0,,0,0,0,0,0,0,0,,0,0
118,Co-Cr-Fe-Ni-Pd,CoCrFeNiPd1.2,AC,SS+IM,FCC+Unknown,-0.065,-6.27,-5.7692,-1.60658442,4.241469119,,,,,,0,0,0,0,0,0,,,0.192307692,0.192307692,0,0,,0.192307692,,0,0,0,,0,0,0,0,0,0,0,0.192307692,0.230769231,,0,0,0,0,0,0,,0,0,0,0,0,0,0,,0,0
118,Co-Cr-Fe-Ni-Pd,CoCrFeNiPd0.8,AC,SS+IM,FCC+Unknown,-0.062,-5.98,-5.3819,-1.60580651,3.778765859,,,,,,0,0,0,0,0,0,,,0.208333333,0.208333333,0,0,,0.208333333,,0,0,0,,0,0,0,0,0,0,0,0.208333333,0.166666667,,0,0,0,0,0,0,,0,0,0,0,0,0,0,,0,0
118,Co-Cr-Fe-Ni-Pd,CoCrFeNiPd1.5,AC,SS+IM,FCC+Unknown,-0.068,-6.56,-5.9504,-1.594166699,4.463344195,,,,,,0,0,0,0,0,0,,,0.181818182,0.181818182,0,0,,0.181818182,,0,0,0,,0,0,0,0,0,0,0,0.181818182,0.272727273,,0,0,0,0,0,0,,0,0,0,0,0,0,0,,0,0
118,Co-Cr-Fe-Ni-Pd,CoCrFeNiPd0.5,AC,SS+IM,FCC+Unknown,-0.059,-5.69,-4.9383,-1.58109375,3.208662151,,,,,,0,0,0,0,0,0,,,0.222222222,0.222222222,0,0,,0.222222222,,0,0,0,,0,0,0,0,0,0,0,0.222222222,0.111111111,,0,0,0,0,0,0,,0,0,0,0,0,0,0,,0,0
119,Co-Cr-Cu-Fe-Ni,CoCrCuFeNi,AC,SS,3FCC,-0.042,-4.05,3.2,-1.609437912,1.033203661,,,,,,0,0,0,0,0,0,,,0.2,0.2,0.2,0,,0.2,,0,0,0,,0,0,0,0,0,0,0,0.2,0,,0,0,0,0,0,0,,0,0,0,0,0,0,0,,0,0
119,Co-Cr-Fe-Ni-Pd,CoCrFeNiPd,AC,SS,2FCC,-0.064,-6.18,-5.6,-1.609437912,4.040435772,,,,,,0,0,0,0,0,0,,,0.2,0.2,0,0,,0.2,,0,0,0,,0,0,0,0,0,0,0,0.2,0.2,,0,0,0,0,0,0,,0,0,0,0,0,0,0,,0,0
119,Co-Cr-Fe-Ni-Sn,CoCrFeNiSn,AC,SS+IM,FCC+Orthorhombic,-0.148,-14.28,0.32,-1.609437912,11.30149886,,,,,,0,0,0,0,0,0,,,0.2,0.2,0,0,,0.2,,0,0,0,,0,0,0,0,0,0,0,0.2,0,,0,0,0,0,0,0.2,,0,0,0,0,0,0,0,,0,0
119,Co-Cr-Cu-Fe-Ni,CoCrCu1.5FeNi,AC,SS,2FCC,-0.038,-3.67,4.9587,-1.594166699,1.137875074,,,,,,0,0,0,0,0,0,,,0.181818182,0.181818182,0.272727273,0,,0.181818182,,0,0,0,,0,0,0,0,0,0,0,0.181818182,0,,0,0,0,0,0,0,,0,0,0,0,0,0,0,,0,0
119,Co-Cr-Fe-Ni-Pd,CoCrFeNiPd1.5,AC,SS,2FCC,-0.068,-6.56,-5.9504,-1.594166699,4.463344195,,,,,,0,0,0,0,0,0,,,0.181818182,0.181818182,0,0,,0.181818182,,0,0,0,,0,0,0,0,0,0,0,0.181818182,0.272727273,,0,0,0,0,0,0,,0,0,0,0,0,0,0,,0,0
119,Co-Cr-Fe-Ni-Pd,CoCrFeNiPd0.5,AC,SS,2FCC,-0.059,-5.69,-4.9383,-1.58109375,3.208662151,,,,,,0,0,0,0,0,0,,,0.222222222,0.222222222,0,0,,0.222222222,,0,0,0,,0,0,0,0,0,0,0,0.222222222,0.111111111,,0,0,0,0,0,0,,0,0,0,0,0,0,0,,0,0
119,Co-Cr-Cu-Fe-Ni,CoCrCu0.5FeNi,AC,SS,FCC,-0.047,-4.53,0.4938,-1.58109375,0.835312488,,,,,,0,0,0,0,0,0,,,0.222222222,0.222222222,0.111111111,0,,0.222222222,,0,0,0,,0,0,0,0,0,0,0,0.222222222,0,,0,0,0,0,0,0,,0,0,0,0,0,0,0,,0,0
120,Co-Cr-Fe-Mn-Ni-Pd,CoCrFeMn0.8NiPd,AC,SS+IM,FCC+MnxPdy,-0.113,-10.9,-7.396,-1.788636338,4.264822501,,,,,,0,0,0,0,0,0,,,0.172413793,0.172413793,0,0,,0.172413793,,0,0,0,,0,0,0,0.137931034,0,0,0,0.172413793,0.172413793,,0,0,0,0,0,0,,0,0,0,0,0,0,0,,0,0
120,Co-Cr-Fe-Mn-Ni-Pd,CoCrFeMn0.6NiPd,AC,SS+IM,FCC+MnxPdy,-0.109,-10.52,-7.0663,-1.777497915,4.230773097,,,,,,0,0,0,0,0,0,,,0.178571429,0.178571429,0,0,,0.178571429,,0,0,0,,0,0,0,0.107142857,0,0,0,0.178571429,0.178571429,,0,0,0,0,0,0,,0,0,0,0,0,0,0,,0,0
120,Co-Cr-Fe-Mn-Ni-Pd,CoCrFeMn0.4NiPd,AC,SS+IM,FCC+MnxPdy,-0.099,-9.55,-6.6667,-1.754272341,4.184298421,,,,,,0,0,0,0,0,0,,,0.185185185,0.185185185,0,0,,0.185185185,,0,0,0,,0,0,0,0.074074074,0,0,0,0.185185185,0.185185185,,0,0,0,0,0,0,,0,0,0,0,0,0,0,,0,0
120,Co-Cr-Fe-Mn-Ni-Pd,CoCrFeMn0.2NiPd,AC,SS+IM,FCC+MnxPdy,-0.084,-8.1,-6.1834,-1.710560084,4.122250255,,,,,,0,0,0,0,0,0,,,0.192307692,0.192307692,0,0,,0.192307692,,0,0,0,,0,0,0,0.038461538,0,0,0,0.192307692,0.192307692,,0,0,0,0,0,0,,0,0,0,0,0,0,0,,0,0
120,Co-Cr-Fe-Ni-Pd,CoCrFeNiPd,AC,SS,FCC,-0.064,-6.18,-5.6,-1.609437912,4.040435772,,,,,,0,0,0,0,0,0,,,0.2,0.2,0,0,,0.2,,0,0,0,,0,0,0,0,0,0,0,0.2,0.2,,0,0,0,0,0,0,,0,0,0,0,0,0,0,,0,0
121,Co-Cr-Fe-Ni-Ta,CoCrFeNiTa0.75,AC,SS+IM,FCC+Laves,-0.185,-17.85,-12.6316,-1.603568103,5.245031284,550,,,1816,0,0,0,0,0,0,0,,,0.210526316,0.210526316,0,0,,0.210526316,,0,0,0,,0,0,0,0,0,0,0,0.210526316,0,,0,0,0,0,0,0,,0.157894737,0,0,0,0,0,0,,0,0
