Repository: yuyouyu32/BMG_Data_SHU

File: Xiong's Data/HEA.csv (part 4 of 6)
REF,AAA-System,AAAAlloys,AAAAAAProcessing Condition,PHASE,Phase,H    ev/atom,Hf  kJ/mol,Hmix,Smix/R,Delta,HV,Modulus (GPa),yield(MPa),compressive stregth,Ε(%),Ag,Al,Au,B,Be,C,Ca,Ce,Co,Cr,Cu,Dy,Er,Fe,Ga,Gd,Ge,Hf,La,Li,Lu,Mg,Mn,Mo,Nb,Nd,Ni,Pd,Pr,Rh,Ru,Sc,Si,Sm,Sn,Sr,Ta,Tb,Ti,Tm,V,W,Y,Yb,Zn,Zr
121,Co-Cr-Fe-Ni-Ta,CoCrFeNiTa0.5,AC,SS+IM,FCC+Laves,-0.165,-15.92,-10.3704,-1.58109375,4.553610585,498,,1346,2118,19.7,0,0,0,0,0,0,,,0.222222222,0.222222222,0,0,,0.222222222,,0,0,0,,0,0,0,0,0,0,0,0.222222222,0,,0,0,0,0,0,0,,0.111111111,0,0,0,0,0,0,,0,0
121,Co-Cr-Fe-Ni-Ta,CoCrFeNiTa0.4,AC,SS+IM,FCC+Laves,-0.153,-14.76,-9.2975,-1.564903698,4.179401884,492,,1316,2293,22.6,0,0,0,0,0,0,,,0.227272727,0.227272727,0,0,,0.227272727,,0,0,0,,0,0,0,0,0,0,0,0.227272727,0,,0,0,0,0,0,0,,0.090909091,0,0,0,0,0,0,,0,0
121,Co-Cr-Fe-Ni-Ta,CoCrFeNiTa0.3,AC,SS+IM,FCC+Laves,-0.134,-12.93,-8.1125,-1.542613125,3.717636864,365,,946,1935,30,0,0,0,0,0,0,,,0.23255814,0.23255814,0,0,,0.23255814,,0,0,0,,0,0,0,0,0,0,0,0.23255814,0,,0,0,0,0,0,0,,0.069767442,0,0,0,0,0,0,,0,0
121,Co-Cr-Fe-Ni-Ta,CoCrFeNiTa0.2,AC,SS+IM,FCC+Laves,-0.108,-10.42,-6.8027,-1.511724426,3.122117969,277,,405,,,0,0,0,0,0,0,,,0.238095238,0.238095238,0,0,,0.238095238,,0,0,0,,0,0,0,0,0,0,0,0.238095238,0,,0,0,0,0,0,0,,0.047619048,0,0,0,0,0,0,,0,0
121,Co-Cr-Fe-Ni-Ta,CoCrFeNiTa0.1,AC,SS+IM,FCC+Laves,-0.081,-7.82,-5.354,-1.467147586,2.278693239,180,,267,,,0,0,0,0,0,0,,,0.243902439,0.243902439,0,0,,0.243902439,,0,0,0,,0,0,0,0,0,0,0,0.243902439,0,,0,0,0,0,0,0,,0.024390244,0,0,0,0,0,0,,0,0
121,Co-Cr-Fe-Ni,CoCrFeNi,AC,SS,FCC,-0.053,-5.11,-3.75,-1.386294361,0.302115885,141,,145,,,0,0,0,0,0,0,,,0.25,0.25,0,0,,0.25,,0,0,0,,0,0,0,0,0,0,0,0.25,0,,0,0,0,0,0,0,,0,0,0,0,0,0,0,,0,0
123,Co-Cr-Fe-Ni-Ti,CoCrFeNiTi0.5,AC,SS+IM,FCC+C14+IM+��,-0.208,-20.07,-11.5556,-1.58109375,5.331036033,616.8,,,,,0,0,0,0,0,0,,,0.222222222,0.222222222,0,0,,0.222222222,,0,0,0,,0,0,0,0,0,0,0,0.222222222,0,,0,0,0,0,0,0,,0,0,0.111111111,0,0,0,0,,0,0
124,Co-Cr-Fe-Hf-Ni,CoCrFeHfNi,AC,SS+IM,BCC+C15,-0.299,-28.85,-19.52,-1.609437912,10.09465524,,,,,,0,0,0,0,0,0,,,0.2,0.2,0,0,,0.2,,0,0,0.2,,0,0,0,0,0,0,0,0.2,0,,0,0,0,0,0,0,,0,0,0,0,0,0,0,,0,0
124,Co-Cr-Fe-Mo-Ni,CoCrFeMoNi,AC,SS+IM,FCC+��,-0.053,-5.11,-4.64,-1.609437912,3.671014431,,,,,,0,0,0,0,0,0,,,0.2,0.2,0,0,,0.2,,0,0,0,,0,0,0,0,0.2,0,0,0.2,0,,0,0,0,0,0,0,,0,0,0,0,0,0,0,,0,0
124,Co-Cr-Fe-Nb-Ni,CoCrFeNbNi,AC,SS+IM,FCC+C14,-0.151,-14.57,-14.88,-1.609437912,5.687173071,,,,,,0,0,0,0,0,0,,,0.2,0.2,0,0,,0.2,,0,0,0,,0,0,0,0,0,0.2,0,0.2,0,,0,0,0,0,0,0,,0,0,0,0,0,0,0,,0,0
124,Co-Cr-Fe-Ni-Ta,CoCrFeNITa,AC,SS+IM,FCC+C14,-0.203,-19.59,-14.4,-1.609437912,5.717420969,,,,,,0,0,0,0,0,0,,,0.2,0.2,0,0,,0.2,,0,0,0,,0,0,0,0,0,0,0,0.2,0,,0,0,0,0,0,0,,0.2,0,0,0,0,0,0,,0,0
124,Co-Cr-Fe-Ni-Ti,CoCrFeNiTi,AC,IM,��+��+C14,-0.271,-26.15,-16.32,-1.609437912,6.680561833,,,,,,0,0,0,0,0,0,,,0.2,0.2,0,0,,0.2,,0,0,0,,0,0,0,0,0,0,0,0.2,0,,0,0,0,0,0,0,,0,0,0.2,0,0,0,0,,0,0
124,Co-Cr-Fe-Ni-V,CoCrFeNiV,AC,SS+IM,FCC+��,-0.15,-14.47,-8.96,-1.609437912,2.213558747,,,,,,0,0,0,0,0,0,,,0.2,0.2,0,0,,0.2,,0,0,0,,0,0,0,0,0,0,0,0.2,0,,0,0,0,0,0,0,,0,0,0,0,0.2,0,0,,0,0
124,Co-Cr-Fe-Ni-W,CoCrFeNiW,AC,SS+IM,FCC+��+W,-0.059,-5.69,-2.88,-1.609437912,3.794290134,,,,,,0,0,0,0,0,0,,,0.2,0.2,0,0,,0.2,,0,0,0,,0,0,0,0,0,0,0,0.2,0,,0,0,0,0,0,0,,0,0,0,0,0,0.2,0,,0,0
124,Co-Cr-Fe-Ni-Y,CoCrFeNiY,AC,SS+IM,BCC+YX2+YNi+Y2X17,-0.205,-19.78,-9.28,-1.609437912,16.35922449,,,,,,0,0,0,0,0,0,,,0.2,0.2,0,0,,0.2,,0,0,0,,0,0,0,0,0,0,0,0.2,0,,0,0,0,0,0,0,,0,0,0,0,0,0,0.2,,0,0
124,Co-Cr-Fe-Ni-Zr,CoCrFeNiZr,AC,SS+IM,BCC+C15,-0.254,-24.51,-22.72,-1.609437912,10.81485728,,,,,,0,0,0,0,0,0,,,0.2,0.2,0,0,,0.2,,0,0,0,,0,0,0,0,0,0,0,0.2,0,,0,0,0,0,0,0,,0,0,0,0,0,0,0,,0,0.2
124,Co-Cr-Fe-Ni,CoCr2FeNi,AC,SS,BCC+FCC,-0.042,-4.05,-4.32,-1.33217904,0.279595827,,,,,,0,0,0,0,0,0,,,0.2,0.4,0,0,,0.2,,0,0,0,,0,0,0,0,0,0,0,0.2,0,,0,0,0,0,0,0,,0,0,0,0,0,0,0,,0,0
125,Co-Cr-Fe-Mn-Ni,CoCrFeMnNi,AC,SS,FCC,-0.063,-6.08,-4.16,-1.609437912,3.269463577,,,,,,0,0,0,0,0,0,,,0.2,0.2,0,0,,0.2,,0,0,0,,0,0,0,0.2,0,0,0,0.2,0,,0,0,0,0,0,0,,0,0,0,0,0,0,0,,0,0
125,Co-Cr-Fe-Ni,CoCrFeNi,AC,SS,FCC,-0.053,-5.11,-3.75,-1.386294361,0.302115885,,,,,,0,0,0,0,0,0,,,0.25,0.25,0,0,,0.25,,0,0,0,,0,0,0,0,0,0,0,0.25,0,,0,0,0,0,0,0,,0,0,0,0,0,0,0,,0,0
125,Co-Cr-Mn-Ni,CoCrMnNi,AC,SS,FCC,-0.054,-5.21,-5.5,-1.386294361,3.446992938,,,,,,0,0,0,0,0,0,,,0.25,0.25,0,0,,0,,0,0,0,,0,0,0,0.25,0,0,0,0.25,0,,0,0,0,0,0,0,,0,0,0,0,0,0,0,,0,0
125,Co-Fe-Mn-Ni,CoFeMnNi,AC,SS,FCC,-0.071,-6.85,-4,-1.386294361,3.551249522,,,,,,0,0,0,0,0,0,,,0.25,0,0,0,,0.25,,0,0,0,,0,0,0,0.25,0,0,0,0.25,0,,0,0,0,0,0,0,,0,0,0,0,0,0,0,,0,0
125,Co-Cr-Ni,CoCrNi,AC,SS,FCC,-0.019,-1.83,-4.8889,-1.098612289,0.164559904,,,,,,0,0,0,0,0,0,,,0.333333333,0.333333333,0,0,,0,,0,0,0,,0,0,0,0,0,0,0,0.333333333,0,,0,0,0,0,0,0,,0,0,0,0,0,0,0,,0,0
125,Co-Fe-Ni,CoFeNi,AC,SS,FCC,-0.071,-6.85,-1.3333,-1.098612289,0.327647103,,,,,,0,0,0,0,0,0,,,0.333333333,0,0,0,,0.333333333,,0,0,0,,0,0,0,0,0,0,0,0.333333333,0,,0,0,0,0,0,0,,0,0,0,0,0,0,0,,0,0
125,Co-Mn-Ni,CoMnNi,AC,SS,FCC,-0.055,-5.31,-5.7778,-1.098612289,3.73468262,,,,,,0,0,0,0,0,0,,,0.333333333,0,0,0,,0,,0,0,0,,0,0,0,0.333333333,0,0,0,0.333333333,0,,0,0,0,0,0,0,,0,0,0,0,0,0,0,,0,0
125,Cr-Fe-Ni,CrFeNi,AC,SS,FCC+BCC,-0.046,-4.44,-4.4444,-1.098612289,0.264975775,,,,,,0,0,0,0,0,0,,,0,0.333333333,0,0,,0.333333333,,0,0,0,,0,0,0,0,0,0,0,0.333333333,0,,0,0,0,0,0,0,,0,0,0,0,0,0,0,,0,0
125,Fe-Mn-Ni,FeMnNi,AC,SS,FCC,-0.049,-4.73,-4.4444,-1.098612289,3.928542706,,,,,,0,0,0,0,0,0,,,0,0,0,0,,0.333333333,,0,0,0,,0,0,0,0.333333333,0,0,0,0.333333333,0,,0,0,0,0,0,0,,0,0,0,0,0,0,0,,0,0
126,Co-Cr-Mo-Nb-Ti,CoCrMoNbTi,AC,SS+IM,BCC+B2+Laves,-0.214,-20.65,-13.44,-1.609437912,6.534212985,849.6,,,1096.8,3.88,0,0,0,0,0,0,,,0.2,0.2,0,0,,0,,0,0,0,,0,0,0,0,0.2,0.2,0,0,0,,0,0,0,0,0,0,,0,0,0.2,0,0,0,0,,0,0
126,Co-Cr-Mo-Nb-Ti,CoCrMoNbTi0.5,AC,SS+IM,BCC+B2+Laves,-0.164,-15.82,-12.9383,-1.58109375,6.308580241,844.9,,,1609.2,4.92,0,0,0,0,0,0,,,0.222222222,0.222222222,0,0,,0,,0,0,0,,0,0,0,0,0.222222222,0.222222222,0,0,0,,0,0,0,0,0,0,,0,0,0.111111111,0,0,0,0,,0,0
126,Co-Cr-Mo-Nb-Ti,CoCrMoNbTi0.4,AC,SS,BCC+B2,-0.153,-14.76,-12.7686,-1.564903698,6.235777745,829.6,,,1771.3,4.62,0,0,0,0,0,0,,,0.227272727,0.227272727,0,0,,0,,0,0,0,,0,0,0,0,0.227272727,0.227272727,0,0,0,,0,0,0,0,0,0,,0,0,0.090909091,0,0,0,0,,0,0
126,Co-Cr-Mo-Nb-Ti,CoCrMoNbTi0.2,AC,SS+IM,BCC+B2+Laves,-0.127,-12.25,-12.3356,-1.511724426,6.049819476,916.2,,,1905.6,5.07,0,0,0,0,0,0,,,0.238095238,0.238095238,0,0,,0,,0,0,0,,0,0,0,0,0.238095238,0.238095238,0,0,0,,0,0,0,0,0,0,,0,0,0.047619048,0,0,0,0,,0,0
126,Co-Cr-Mo-Nb,CoCrMoNb,AC,SS+IM,BCC+B2+Laves,-0.1,-9.65,-11.75,-1.386294361,5.793047999,959.6,,,1419.6,5.77,0,0,0,0,0,0,,,0.25,0.25,0,0,,0,,0,0,0,,0,0,0,0,0.25,0.25,0,0,0,,0,0,0,0,0,0,,0,0,0,0,0,0,0,,0,0
127,Co-Cu-Fe-Mn-Ni-Sn,CoCuFeMnNiSn0.20,AC,SS+IM,FCC+Cu5.6Sn,-0.076,-7.33,1.8343,-1.710560084,6.032318968,319,,,,,0,0,0,0,0,0,,,0.192307692,0,0.192307692,0,,0.192307692,,0,0,0,,0,0,0,0.192307692,0,0,0,0.192307692,0,,0,0,0,0,0,0.038461538,,0,0,0,0,0,0,0,,0,0
127,Co-Cu-Fe-Mn-Ni-Sn,CoCuFeMnNiSn0.10,AC,SS+IM,FCC+Cu5.6Sn,-0.067,-6.46,1.7993,-1.674389267,4.890175209,253,,,,,0,0,0,0,0,0,,,0.196078431,0,0.196078431,0,,0.196078431,,0,0,0,,0,0,0,0.196078431,0,0,0,0.196078431,0,,0,0,0,0,0,0.019607843,,0,0,0,0,0,0,0,,0,0
127,Co-Cu-Fe-Mn-Ni-Sn,CoCuFeMnNiSn0.08,AC,SS+IM,FCC+Cu5.6Sn,-0.065,-6.27,1.7918,-1.665086516,4.611253201,219,,,,,0,0,0,0,0,0,,,0.196850394,0,0.196850394,0,,0.196850394,,0,0,0,,0,0,0,0.196850394,0,0,0,0.196850394,0,,0,0,0,0,0,0.015748031,,0,0,0,0,0,0,0,,0,0
127,Co-Cu-Fe-Mn-Ni-Sn,CoCuFeMnNiSn0.05,AC,SS+IM,FCC+Cu5.6Sn,-0.062,-5.98,1.7802,-1.649048959,4.145586667,205,,,,,0,0,0,0,0,0,,,0.198019802,0,0.198019802,0,,0.198019802,,0,0,0,,0,0,0,0.198019802,0,0,0,0.198019802,0,,0,0,0,0,0,0.00990099,,0,0,0,0,0,0,0,,0,0
127,Co-Cu-Fe-Mn-Ni-Sn,CoCuFeMnNiSn0.03,AC,SS,FCC,-0.06,-5.79,1.7723,-1.636333848,3.794363186,192,,,,,0,0,0,0,0,0,,,0.198807157,0,0.198807157,0,,0.198807157,,0,0,0,,0,0,0,0.198807157,0,0,0,0.198807157,0,,0,0,0,0,0,0.005964215,,0,0,0,0,0,0,0,,0,0
127,Co-Cu-Fe-Mn-Ni,CoCuFeMnNi,AC,SS,FCC,-0.057,-5.5,1.76,-1.609437912,3.178934127,208,,,,,0,0,0,0,0,0,,,0.2,0,0.2,0,,0.2,,0,0,0,,0,0,0,0.2,0,0,0,0.2,0,,0,0,0,0,0,0,,0,0,0,0,0,0,0,,0,0
128,Co-Cu-Fe-Ni-Sn,CoCuFeNiSn0.50,AC,SS+IM,FCC+Cu81Sn22,-0.12,-11.58,5.3333,-1.58109375,8.945174269,,,,,,0,0,0,0,0,0,,,0.222222222,0,0.222222222,0,,0.222222222,,0,0,0,,0,0,0,0,0,0,0,0.222222222,0,,0,0,0,0,0,0.111111111,,0,0,0,0,0,0,0,,0,0
128,Co-Cu-Fe-Ni-Sn,CoCuFeNiSn0.20,AC,SS+IM,FCC+Cu81Sn22,-0.082,-7.91,5.1701,-1.511724426,6.227834913,,,,,,0,0,0,0,0,0,,,0.238095238,0,0.238095238,0,,0.238095238,,0,0,0,,0,0,0,0,0,0,0,0.238095238,0,,0,0,0,0,0,0.047619048,,0,0,0,0,0,0,0,,0,0
128,Co-Cu-Fe-Ni-Sn,CoCuFeNiSn0.10,AC,SS+IM,FCC+Cu81Sn22,-0.068,-6.56,5.0922,-1.467147586,4.608209268,,,,,,0,0,0,0,0,0,,,0.243902439,0,0.243902439,0,,0.243902439,,0,0,0,,0,0,0,0,0,0,0,0.243902439,0,,0,0,0,0,0,0.024390244,,0,0,0,0,0,0,0,,0,0
128,Co-Cu-Fe-Ni-Sn,CoCuFeNiSn0.07,AC,SS+IM,FCC+Cu81Sn22,-0.063,-6.08,5.0661,-1.449379659,3.939671661,,,,,,0,0,0,0,0,0,,,0.245700246,0,0.245700246,0,,0.245700246,,0,0,0,,0,0,0,0,0,0,0,0.245700246,0,,0,0,0,0,0,0.017199017,,0,0,0,0,0,0,0,,0,0
128,Co-Cu-Fe-Ni-Sn,CoCuFeNiSn0.05,AC,SS+IM,FCC+Cu81Sn22,-0.06,-5.79,5.048,-1.43570123,3.404067713,,,,,,0,0,0,0,0,0,,,0.24691358,0,0.24691358,0,,0.24691358,,0,0,0,,0,0,0,0,0,0,0,0.24691358,0,,0,0,0,0,0,0.012345679,,0,0,0,0,0,0,0,,0,0
128,Co-Cu-Fe-Ni-Sn,CoCuFeNiSn0.04,AC,SS+IM,FCC+Cu81Sn22,-0.059,-5.69,5.0387,-1.42811475,3.095618147,,,,,,0,0,0,0,0,0,,,0.247524752,0,0.247524752,0,,0.247524752,,0,0,0,,0,0,0,0,0,0,0,0.247524752,0,,0,0,0,0,0,0.00990099,,0,0,0,0,0,0,0,,0,0
128,Co-Cu-Fe-Ni-Sn,CoCuFeNiSn0.02,AC,SS,FCC,-0.056,-5.4,5.0197,-1.410744704,2.344149565,,,,,,0,0,0,0,0,0,,,0.248756219,0,0.248756219,0,,0.248756219,,0,0,0,,0,0,0,0,0,0,0,0.248756219,0,,0,0,0,0,0,0.004975124,,0,0,0,0,0,0,0,,0,0
128,Co-Cu-Fe-Ni,CoCuFeNi,AC,SS,FCC,-0.053,-5.11,5,-1.386294361,1.14037876,,,,,,0,0,0,0,0,0,,,0.25,0,0.25,0,,0.25,,0,0,0,,0,0,0,0,0,0,0,0.25,0,,0,0,0,0,0,0,,0,0,0,0,0,0,0,,0,0
129,Co-Fe-Mn-Ti-V-Zr,CoFeMnTiVZr,AC,IM,C14,-0.356,-34.35,-18.6667,-1.791759469,9.27126221,,,,,,0,0,0,0,0,0,,,0.166666667,0,0,0,,0.166666667,,0,0,0,,0,0,0,0.166666667,0,0,0,0,0,,0,0,0,0,0,0,,0,0,0.166666667,0,0.166666667,0,0,,0,0.166666667
129,Co-Fe-Mn-Ti-V-Zr,CoFeMnTiV1.3Zr,AC,IM,C14,-0.343,-33.09,-17.7778,-1.786410976,9.104612491,,,,,,0,0,0,0,0,0,,,0.158730159,0,0,0,,0.158730159,,0,0,0,,0,0,0,0.158730159,0,0,0,0,0,,0,0,0,0,0,0,,0,0,0.158730159,0,0.206349206,0,0,,0,0.158730159
129,Co-Fe-Mn-Ti-V-Zr,CoFeMnTiVZr1.3,AC,IM,C14,-0.344,-33.19,-19.5011,-1.786410976,9.664371268,,,,,,0,0,0,0,0,0,,,0.158730159,0,0,0,,0.158730159,,0,0,0,,0,0,0,0.158730159,0,0,0,0,0,,0,0,0,0,0,0,,0,0,0.158730159,0,0.158730159,0,0,,0,0.206349206
129,Co-Fe-Mn-Ti-V-Zr,CoFeMnTiV0.7Zr,AC,IM,C14,-0.35,-33.77,-19.6491,-1.784268361,9.446179463,,,,,,0,0,0,0,0,0,,,0.175438596,0,0,0,,0.175438596,,0,0,0,,0,0,0,0.175438596,0,0,0,0,0,,0,0,0,0,0,0,,0,0,0.175438596,0,0.122807018,0,0,,0,0.175438596
129,Co-Fe-Mn-Ti-V-Zr,CoFeMnTiVZr0.7,AC,IM,C14,-0.355,-34.25,-17.5439,-1.784268361,8.71119353,,,,,,0,0,0,0,0,0,,,0.175438596,0,0,0,,0.175438596,,0,0,0,,0,0,0,0.175438596,0,0,0,0,0,,0,0,0,0,0,0,,0,0,0.175438596,0,0.175438596,0,0,,0,0.122807018
129,Co-Fe-Mn-Ti-V-Zr,CoFeMnTi1.5VZr,AC,IM,C14,-0.355,-34.25,-18.5089,-1.778233306,9.037052368,,,,,,0,0,0,0,0,0,,,0.153846154,0,0,0,,0.153846154,,0,0,0,,0,0,0,0.153846154,0,0,0,0,0,,0,0,0,0,0,0,,0,0,0.230769231,0,0.153846154,0,0,,0,0.153846154
129,Co-Fe-Mn-Ti-V-Zr,CoFeMnTiV1.6Zr,AC,IM,C14,-0.332,-32.03,-16.9697,-1.773129375,8.945757851,,,,,,0,0,0,0,0,0,,,0.151515152,0,0,0,,0.151515152,,0,0,0,,0,0,0,0.151515152,0,0,0,0,0,,0,0,0,0,0,0,,0,0,0.151515152,0,0.242424242,0,0,,0,0.151515152
129,Co-Fe-Mn-Ti-V-Zr,CoFeMnTiVZr1.6,AC,IM,C14,-0.334,-32.23,-20.1102,-1.773129375,9.942555208,,,,,,0,0,0,0,0,0,,,0.151515152,0,0,0,,0.151515152,,0,0,0,,0,0,0,0.151515152,0,0,0,0,0,,0,0,0,0,0,0,,0,0,0.151515152,0,0.151515152,0,0,,0,0.242424242
129,Co-Fe-Mn-Ti-V-Zr,CoFeMnTi0.5VZr,AC,IM,C14,-0.328,-31.65,-18.5785,-1.767761472,9.510230795,,,,,,0,0,0,0,0,0,,,0.181818182,0,0,0,,0.181818182,,0,0,0,,0,0,0,0.181818182,0,0,0,0,0,,0,0,0,0,0,0,,0,0,0.090909091,0,0.181818182,0,0,,0,0.181818182
129,Co-Fe-Mn-Ti-V-Zr,CoFeMnTiV0.4Zr,AC,IM,C14,-0.343,-33.09,-20.7407,-1.754272341,9.629817891,,,,,,0,0,0,0,0,0,,,0.185185185,0,0,0,,0.185185185,,0,0,0,,0,0,0,0.185185185,0,0,0,0,0,,0,0,0,0,0,0,,0,0,0.185185185,0,0.074074074,0,0,,0,0.185185185
129,Co-Fe-Mn-Ti-V-Zr,CoFeMnTiVZr0.4,AC,IM,C14,-0.347,-33.48,-16.0494,-1.754272341,7.893225832,,,,,,0,0,0,0,0,0,,,0.185185185,0,0,0,,0.185185185,,0,0,0,,0,0,0,0.185185185,0,0,0,0,0,,0,0,0,0,0,0,,0,0,0.185185185,0,0.185185185,0,0,,0,0.074074074
129,Co-Fe-Mn-Ti-V-Zr,CoFeMnTi2.0VZr,AC,IM,C14,-0.353,-34.06,-18.2041,-1.747868097,8.81173632,,,,,,0,0,0,0,0,0,,,0.142857143,0,0,0,,0.142857143,,0,0,0,,0,0,0,0.142857143,0,0,0,0,0,,0,0,0,0,0,0,,0,0,0.285714286,0,0.142857143,0,0,,0,0.142857143
129,Co-Fe-Mn-Ti-V-Zr,CoFeMnTiV2.0Zr,AC,IM,C14,-0.319,-30.78,-16,-1.747868097,8.745266846,,,,,,0,0,0,0,0,0,,,0.142857143,0,0,0,,0.142857143,,0,0,0,,0,0,0,0.142857143,0,0,0,0,0,,0,0,0,0,0,0,,0,0,0.142857143,0,0.285714286,0,0,,0,0.142857143
129,Co-Fe-Mn-Ti-V-Zr,CoFeMnTiVZr2.0,AC,IM,C14,-0.322,-31.07,-20.6531,-1.747868097,10.18940837,,,,,,0,0,0,0,0,0,,,0.142857143,0,0,0,,0.142857143,,0,0,0,,0,0,0,0.142857143,0,0,0,0,0,,0,0,0,0,0,0,,0,0,0.142857143,0,0.142857143,0,0,,0,0.285714286
129,Co-Fe-Mn-Ti-V-Zr,CoFeMnTiV2.3Zr,AC,IM,C14,-0.31,-29.91,-15.3425,-1.725450926,8.602799231,,,,,,0,0,0,0,0,0,,,0.136986301,0,0,0,,0.136986301,,0,0,0,,0,0,0,0.136986301,0,0,0,0,0,,0,0,0,0,0,0,,0,0,0.136986301,0,0.315068493,0,0,,0,0.136986301
129,Co-Fe-Mn-Ti-V-Zr,CoFeMnTiVZr2.3,AC,IM,C14,-0.312,-30.1,-20.9045,-1.725450926,10.30807961,,,,,,0,0,0,0,0,0,,,0.136986301,0,0,0,,0.136986301,,0,0,0,,0,0,0,0.136986301,0,0,0,0,0,,0,0,0,0,0,0,,0,0,0.136986301,0,0.136986301,0,0,,0,0.315068493
129,Co-Fe-Mn-Ti-V-Zr,CoFeMnTi2.5VZr,AC,IM,C14,-0.341,-32.9,-17.8133,-1.709472777,8.597088903,,,,,,0,0,0,0,0,0,,,0.133333333,0,0,0,,0.133333333,,0,0,0,,0,0,0,0.133333333,0,0,0,0,0,,0,0,0,0,0,0,,0,0,0.333333333,0,0.133333333,0,0,,0,0.133333333
129,Co-Fe-Mn-Ti-V-Zr,CoFeMnTiV2.6Zr,AC,IM,C14,-0.301,-29.04,-14.7368,-1.701262753,8.466628496,,,,,,0,0,0,0,0,0,,,0.131578947,0,0,0,,0.131578947,,0,0,0,,0,0,0,0.131578947,0,0,0,0,0,,0,0,0,0,0,0,,0,0,0.131578947,0,0.342105263,0,0,,0,0.131578947
129,Co-Fe-Mn-Ti-V-Zr,CoFeMnTiVZr2.6,AC,IM,C14,-0.303,-29.24,-21.0526,-1.701262753,10.38519409,,,,,,0,0,0,0,0,0,,,0.131578947,0,0,0,,0.131578947,,0,0,0,,0,0,0,0.131578947,0,0,0,0,0,,0,0,0,0,0,0,,0,0,0.131578947,0,0.131578947,0,0,,0,0.342105263
129,Co-Fe-Mn-Ti-V-Zr,CoFeMnTiV3.0Zr,AC,IM,C14,-0.29,-27.98,-14,-1.667461933,8.294175185,,,,,,0,0,0,0,0,0,,,0.125,0,0,0,,0.125,,0,0,0,,0,0,0,0.125,0,0,0,0,0,,0,0,0,0,0,0,,0,0,0.125,0,0.375,0,0,,0,0.125
129,Co-Fe-Mn-Ti-V-Zr,CoFeMnTiVZr3.0,AC,IM,C14,-0.291,-28.08,-21.125,-1.667461933,10.4397593,,,,,,0,0,0,0,0,0,,,0.125,0,0,0,,0.125,,0,0,0,,0,0,0,0.125,0,0,0,0,0,,0,0,0,0,0,0,,0,0,0.125,0,0.125,0,0,,0,0.375
130,Co-Fe-Mo-Ni-V,CoFeMoNiV,AC,SS+IM,FCC+IM(CoMo2Ni),-0.15,-14.47,-8.96,-1.609437912,3.760334149,624.6,,,1977.4,,0,0,0,0,0,0,,,0.2,0,0,0,,0.2,,0,0,0,,0,0,0,0,0.2,0,0,0.2,0,,0,0,0,0,0,0,,0,0,0,0,0.2,0,0,,0,0
130,Co-Fe-Mo-Ni-V,CoFeMoNi1.2V,AC,SS+IM,FCC+IM(Co2Mo3),-0.151,-14.57,-9.0828,-1.60658442,3.733839411,602,,,,,0,0,0,0,0,0,,,0.192307692,0,0,0,,0.192307692,,0,0,0,,0,0,0,0,0.192307692,0,0,0.230769231,0,,0,0,0,0,0,0,,0,0,0,0,0.192307692,0,0,,0,0
130,Co-Fe-Mo-Ni-V,CoFeMo0.8NiV,AC,SS+IM,FCC+IM(CoMo2Ni),-0.156,-15.05,-9.2361,-1.60580651,3.623178024,605.6,,,2163.8,,0,0,0,0,0,0,,,0.208333333,0,0,0,,0.208333333,,0,0,0,,0,0,0,0,0.166666667,0,0,0.208333333,0,,0,0,0,0,0,0,,0,0,0,0,0.208333333,0,0,,0,0
130,Co-Fe-Mo-Ni-V,CoFeMoNi1.4V,AC,SS+IM,FCC+IM(Co2Mo3),-0.152,-14.67,-9.1632,-1.599165411,3.705992672,537.5,,,,,0,0,0,0,0,0,,,0.185185185,0,0,0,,0.185185185,,0,0,0,,0,0,0,0,0.185185185,0,0,0.259259259,0,,0,0,0,0,0,0,,0,0,0,0,0.185185185,0,0,,0,0
130,Co-Fe-Mo-Ni-V,CoFeMo0.6NiV,AC,SS+IM,FCC+IM(CoMo2Ni),-0.163,-15.73,-9.5274,-1.592685733,3.444030886,556.7,,,2025.7,,0,0,0,0,0,0,,,0.217391304,0,0,0,,0.217391304,,0,0,0,,0,0,0,0,0.130434783,0,0,0.217391304,0,,0,0,0,0,0,0,,0,0,0,0,0.217391304,0,0,,0,0
130,Co-Fe-Mo-Ni-V,CoFeMoNi1.6V,AC,SS+IM,FCC+IM(Co2Mo3),-0.153,-14.76,-9.2092,-1.588479847,3.677199534,520.4,,,,,0,0,0,0,0,0,,,0.178571429,0,0,0,,0.178571429,,0,0,0,,0,0,0,0,0.178571429,0,0,0.285714286,0,,0,0,0,0,0,0,,0,0,0,0,0.178571429,0,0,,0,0
130,Co-Fe-Mo-Ni-V,CoFeMoNi1.8V,AC,SS+IM,FCC+IM(Co2Mo3),-0.154,-14.86,-9.2271,-1.575441366,3.647777152,510.3,,,,,0,0,0,0,0,0,,,0.172413793,0,0,0,,0.172413793,,0,0,0,,0,0,0,0,0.172413793,0,0,0.310344828,0,,0,0,0,0,0,0,,0,0,0,0,0.172413793,0,0,,0,0
130,Co-Fe-Mo-Ni-V,CoFeMo0.4NiV,AC,SS+IM,FCC+IM(CoMo2Ni),-0.17,-16.4,-9.8347,-1.564903698,3.206320023,402.5,,,2138.26,,0,0,0,0,0,0,,,0.227272727,0,0,0,,0.227272727,,0,0,0,,0,0,0,0,0.090909091,0,0,0.227272727,0,,0,0,0,0,0,0,,0,0,0,0,0.227272727,0,0,,0,0
130,Co-Fe-Mo-Ni-V,CoFeMoNi2.0V,AC,SS+IM,FCC+IM(Co2Mo3),-0.154,-14.86,-9.2222,-1.560710409,3.617974405,382.3,,679.1,1152.6,24.7,0,0,0,0,0,0,,,0.166666667,0,0,0,,0.166666667,,0,0,0,,0,0,0,0,0.166666667,0,0,0.333333333,0,,0,0,0,0,0,0,,0,0,0,0,0.166666667,0,0,,0,0
130,Co-Fe-Mo-Ni-V,CoFeMo0.2NiV,AC,SS+IM,FCC+IM(CoMo2Ni),-0.178,-17.17,-10.1587,-1.511724426,2.881943619,267.3,,686.9,,,0,0,0,0,0,0,,,0.238095238,0,0,0,,0.238095238,,0,0,0,,0,0,0,0,0.047619048,0,0,0.238095238,0,,0,0,0,0,0,0,,0,0,0,0,0.238095238,0,0,,0,0
130,Co-Fe-Ni-V,CoFeNiV,AC,SS,FCC,-0.187,-18.04,-10.5,-1.386294361,2.415226675,238.1,,428.3,,,0,0,0,0,0,0,,,0.25,0,0,0,,0.25,,0,0,0,,0,0,0,0,0,0,0,0.25,0,,0,0,0,0,0,0,,0,0,0,0,0.25,0,0,,0,0
131,Cr-Cu-Fe-Mn-Ni,CrCuFeMnNi,AC,SS,BCC+2FCC,-0.03,-2.89,2.72,-1.609437912,3.197741982,,,,,,0,0,0,0,0,0,,,0,0.2,0.2,0,,0.2,,0,0,0,,0,0,0,0.2,0,0,0,0.2,0,,0,0,0,0,0,0,,0,0,0,0,0,0,0,,0,0
131,Cr-Cu-Fe-Mn-Ni,Cr2CuFe2Mn2Ni2,AC,SS,2FCC,-0.033,-3.18,0.0988,-1.58109375,3.369187366,,,,,,0,0,0,0,0,0,,,0,0.222222222,0.111111111,0,,0.222222222,,0,0,0,,0,0,0,0.222222222,0,0,0,0.222222222,0,,0,0,0,0,0,0,,0,0,0,0,0,0,0,,0,0
131,Cr-Cu-Fe-Mn-Ni,Cr2Cu2FeMn2Ni,AC,SS,BCC+FCC,-0.019,-1.83,4.5,-1.559581156,3.315030446,,,,,,0,0,0,0,0,0,,,0,0.25,0.25,0,,0.125,,0,0,0,,0,0,0,0.25,0,0,0,0.125,0,,0,0,0,0,0,0,,0,0,0,0,0,0,0,,0,0
131,Cr-Cu-Fe-Mn-Ni,Cr2Cu2FeMnNi2,AC,SS,BCC+2FCC,-0.037,-3.57,3.25,-1.559581156,2.696102005,,,,,,0,0,0,0,0,0,,,0,0.25,0.25,0,,0.125,,0,0,0,,0,0,0,0.125,0,0,0,0.25,0,,0,0,0,0,0,0,,0,0,0,0,0,0,0,,0,0
131,Cr-Cu-Fe-Mn-Ni,CrCu2Fe2Mn2Ni,AC,SS,BCC+2FCC,-0.019,-1.83,4.6875,-1.559581156,3.380808071,,,,,,0,0,0,0,0,0,,,0,0.125,0.25,0,,0.25,,0,0,0,,0,0,0,0.25,0,0,0,0.125,0,,0,0,0,0,0,0,,0,0,0,0,0,0,0,,0,0
131,Cr-Cu-Fe-Mn-Ni,CrCu2Fe2MnNi2,AC,SS,2FCC,-0.037,-3.57,3.875,-1.559581156,2.747771313,,,,,,0,0,0,0,0,0,,,0,0.125,0.25,0,,0.25,,0,0,0,,0,0,0,0.125,0,0,0,0.25,0,,0,0,0,0,0,0,,0,0,0,0,0,0,0,,0,0
131,Cr-Cu-Fe-Mn-Ni,Cr2CuFe2MnNi,AC,SS,BCC+2FCC,-0.021,-2.03,2.6122,-1.549826046,2.900070845,,,,,,0,0,0,0,0,0,,,0,0.285714286,0.142857143,0,,0.285714286,,0,0,0,,0,0,0,0.142857143,0,0,0,0.142857143,0,,0,0,0,0,0,0,,0,0,0,0,0,0,0,,0,0
131,Cr-Cu-Fe-Mn-Ni,CrCuFeMn2Ni2,AC,SS,FCC,-0.042,-4.05,-0.4898,-1.549826046,3.567694756,,,,,,0,0,0,0,0,0,,,0,0.142857143,0.142857143,0,,0.142857143,,0,0,0,,0,0,0,0.285714286,0,0,0,0.285714286,0,,0,0,0,0,0,0,,0,0,0,0,0,0,0,,0,0
132,Al-Cr-Cu-Fe-Ni,AlCrCuFeNi,AC,SS,FCC+BCC,-0.268,-25.86,-4,-1.609437912,5.628086233,342,,,,,0,0.2,0,0,0,0,,,0,0.2,0.2,0,,0.2,,0,0,0,,0,0,0,0,0,0,0,0.2,0,,0,0,0,0,0,0,,0,0,0,0,0,0,0,,0,0
132,Co-Cr-Cu-Fe-Ni,CoCrCuFeNi,AC,SS,FCC+BCC,-0.042,-4.05,3.2,-1.609437912,1.033203661,286,,,,,0,0,0,0,0,0,,,0.2,0.2,0.2,0,,0.2,,0,0,0,,0,0,0,0,0,0,0,0.2,0,,0,0,0,0,0,0,,0,0,0,0,0,0,0,,0,0
132,Cr-Cu-Fe-Mn-Ni,CrCuFeMnNi,AC,SS,BCC+FCC,-0.03,-2.89,2.72,-1.609437912,3.197741982,296,,,,,0,0,0,0,0,0,,,0,0.2,0.2,0,,0.2,,0,0,0,,0,0,0,0.2,0,0,0,0.2,0,,0,0,0,0,0,0,,0,0,0,0,0,0,0,,0,0
132,Cr-Cu-Fe-Mo-Ni,CrCuFeMoNi,AC,SS,FCC,-0.028,-2.7,4.64,-1.609437912,3.580228809,263,,,,,0,0,0,0,0,0,,,0,0.2,0.2,0,,0.2,,0,0,0,,0,0,0,0,0.2,0,0,0.2,0,,0,0,0,0,0,0,,0,0,0,0,0,0,0,,0,0
132,Cr-Cu-Fe-Ni-Zr,CrCuFeNiZr,AC,SS+IM,BCC+IM,-0.231,-22.29,-14.4,-1.609437912,10.60862829,566,,,,,0,0,0,0,0,0,,,0,0.2,0.2,0,,0.2,,0,0,0,,0,0,0,0,0,0,0,0.2,0,,0,0,0,0,0,0,,0,0,0,0,0,0,0,,0,0.2
132,Al-Co-Cr-Fe-Ni,Al1.5CoCrFeNi,AC,SS,BCC,-0.377,-36.37,-14.281,-1.594166699,6.364565808,402,,,,,0,0.272727273,0,0,0,0,,,0.181818182,0.181818182,0,0,,0.181818182,,0,0,0,,0,0,0,0,0,0,0,0.181818182,0,,0,0,0,0,0,0,,0,0,0,0,0,0,0,,0,0
132,Al-Co-Cr-Fe-Ni,Al2.0CoCrFeNi,AC,SS,BCC,-0.428,-41.3,-15.4444,-1.560710409,6.6780149,432,,,,,0,0.333333333,0,0,0,0,,,0.166666667,0.166666667,0,0,,0.166666667,,0,0,0,,0,0,0,0,0,0,0,0.166666667,0,,0,0,0,0,0,0,,0,0,0,0,0,0,0,,0,0
132,Al-Co-Cr-Fe-Ni,Al2.5CoCrFeNi,AC,SS,BCC,-0.458,-44.19,-16.0947,-1.519382665,6.841679617,487,,,,,0,0.384615385,0,0,0,0,,,0.153846154,0.153846154,0,0,,0.153846154,,0,0,0,,0,0,0,0,0,0,0,0.153846154,0,,0,0,0,0,0,0,,0,0,0,0,0,0,0,,0,0
132,Al-Co-Cr-Fe-Ni,Al3.0CoCrFeNi,AC,SS,BCC,-0.485,-46.8,-16.4082,-1.475076311,6.916236852,506,,,,,0,0.428571429,0,0,0,0,,,0.142857143,0.142857143,0,0,,0.142857143,,0,0,0,,0,0,0,0,0,0,0,0.142857143,0,,0,0,0,0,0,0,,0,0,0,0,0,0,0,,0,0
133,Cr-Cu-Fe-Ni,CrCuFeNi,AC,SS,FCC,-0.034,-3.28,3.0095,-1.375811863,1.049504468,,,,,,0,0,0,0,0,0,,,0,0.27027027,0.189189189,0,,0.27027027,,0,0,0,,0,0,0,0,0,0,0,0.27027027,0,,0,0,0,0,0,0,,0,0,0,0,0,0,0,,0,0
133,Cr-Fe-Ni,CrFeNi,AC,SS,FCC,-0.046,-4.44,-4.4444,-1.098612289,0.264975775,,,,,,0,0,0,0,0,0,,,0,0.333333333,0,0,,0.333333333,,0,0,0,,0,0,0,0,0,0,0,0.333333333,0,,0,0,0,0,0,0,,0,0,0,0,0,0,0,,0,0
135,Cr-Fe-Mn-Ni,Cr0.66FeMnNi,AC,SS,FCC,-0.041,-3.96,-4.1685,-1.372392162,3.684861172,,,,,,0,0,0,0,0,0,,,0,0.180327869,0,0,,0.273224044,,0,0,0,,0,0,0,0.273224044,0,0,0,0.273224044,0,,0,0,0,0,0,0,,0,0,0,0,0,0,0,,0,0
136,Al-Cr-Fe-Mn-Ni,Al0.5CrFe1.5MnNi0.5,AC,SS,BCC,-0.149,-14.38,-7.2593,-1.522955068,5.163252279,,,,,,0,0.111111111,0,0,0,0,,,0,0.222222222,0,0,,0.333333333,,0,0,0,,0,0,0,0.222222222,0,0,0,0.111111111,0,,0,0,0,0,0,0,,0,0,0,0,0,0,0,,0,0
136,Al-Cr-Fe-Mn-Ni,Al0.3CrFe1.5MnNi0.5,AC,SS,BCC+FCC,-0.107,-10.32,-5.5057,-1.481770318,4.702748665,,,,,,0,0.069767442,0,0,0,0,,,0,0.23255814,0,0,,0.348837209,,0,0,0,,0,0,0,0.23255814,0,0,0,0.11627907,0,,0,0,0,0,0,0,,0,0,0,0,0,0,0,,0,0
136,Cr-Fe-Mn-Ni,CrFe1.5MnNi0.5,AC,SS+IM,FCC+��,-0.019,-1.83,-2.125,-1.320888343,3.603145636,,,,,,0,0,0,0,0,0,,,0,0.25,0,0,,0.375,,0,0,0,,0,0,0,0.25,0,0,0,0.125,0,,0,0,0,0,0,0,,0,0,0,0,0,0,0,,0,0
137,Cr-Hf-Nb-Ti-Zr,CrHfNbTiZr,AC,SS+IM,BCC+2Laves,-0.045,-4.34,-4,-1.609437912,8.626538583,464,112,1375,2130,2.8,0,0,0,0,0,0,,,0,0.2,0,0,,0,,0,0,0.2,,0,0,0,0,0,0.2,0,0,0,,0,0,0,0,0,0,,0,0,0.2,0,0,0,0,,0,0.2
137,Hf-Nb-Ti-V-Zr,HfNbTiVZr,AC,SS+IM,BCC+Unknown,-0.009,-0.87,0.16,-1.609437912,7.067352431,387.5,128,1170,1463,29.6,0,0,0,0,0,0,,,0,0,0,0,,0,,0,0,0.2,,0,0,0,0,0,0.2,0,0,0,,0,0,0,0,0,0,,0,0,0.2,0,0.2,0,0,,0,0.2
138,Mo-Nb-Ta-V-W,MoNbTaVW,AC,SS,BCC,-0.112,-10.81,-4.64,-1.609437912,3.14801812,,180,1246,1270,,0,0,0,0,0,0,,,0,0,0,0,,0,,0,0,0,,0,0,0,0,0.2,0.2,0,0,0,,0,0,0,0,0,0,,0.2,0,0,0,0.2,0.2,0,,0,0
138,Mo-Nb-Ta-W,MoNbTaW,AC,SS,BCC,-0.117,-11.29,-6.5,-1.386294361,2.310461902,,220,1058,1211,,0,0,0,0,0,0,,,0,0,0,0,,0,,0,0,0,,0,0,0,0,0.25,0.25,0,0,0,,0,0,0,0,0,0,,0.25,0,0,0,0,0.25,0,,0,0
139,Hf-Nb-Ta-Ti-Zr,HfNbTaTiZr,AC,SS,BCC,-0.009,-0.87,2.72,-1.609437912,4.99441746,390,,929,,50,0,0,0,0,0,0,,,0,0,0,0,,0,,0,0,0.2,,0,0,0,0,0,0.2,0,0,0,,0,0,0,0,0,0,,0.2,0,0.2,0,0,0,0,,0,0.2
140,Cr-Mo-Nb-Ta-Ti-Zr,CrMo0.5NbTa0.5TiZr,AC,SS+IM,2BCC+C15,-0.083,-8.01,-4.92,-1.748067349,8.042355714,540,,1595,2046,5,0,0,0,0,0,0,,,0,0.2,0,0,,0,,0,0,0,,0,0,0,0,0.1,0.2,0,0,0,,0,0,0,0,0,0,,0.1,0,0.2,0,0,0,0,,0,0.2
143,Cu-Hf-Ni-Ti-Zr,CuHfNiTiZr,AC,AM,AM,-0.296,-28.56,-27.36,-1.609437912,10.33637041,495,104,1920,,,0,0,0,0,0,0,,,0,0,0.2,0,,0,,0,0,0.2,,0,0,0,0,0,0,0,0.2,0,,0,0,0,0,0,0,,0,0,0.2,0,0,0,0,,0,0.2
145,Hf-Mo-Nb-Si-Ti-V,HfMo0.5NbSi0.7TiV0.5,AC,SS+IM,BCC+IM,-0.362,-34.93,-31.1182,-1.748162432,9.442048204,612,,2134,2242,9.2,0,0,0,0,0,0,,,0,0,0,0,,0,,0,0,0.212765957,,0,0,0,0,0.106382979,0.212765957,0,0,0,,0,0,0,0.14893617,0,0,,0,0,0.212765957,0,0.106382979,0,0,,0,0
145,Hf-Mo-Nb-Si-Ti-V,HfMo0.5NbSi0.5TiV0.5,AC,SS+IM,BCC+IM,-0.284,-27.4,-24.4444,-1.735126457,8.757429488,582,,1787,2052,11.9,0,0,0,0,0,0,,,0,0,0,0,,0,,0,0,0.222222222,,0,0,0,0,0.111111111,0.222222222,0,0,0,,0,0,0,0.111111111,0,0,,0,0,0.222222222,0,0.111111111,0,0,,0,0
145,Hf-Mo-Nb-Si-Ti-V,HfMo0.5NbSi0.3TiV0.5,AC,SS+IM,BCC+IM,-0.195,-18.81,-16.3656,-1.703810144,7.879095001,500,,1617,2016,18.5,0,0,0,0,0,0,,,0,0,0,0,,0,,0,0,0.23255814,,0,0,0,0,0.11627907,0.23255814,0,0,0,,0,0,0,0.069767442,0,0,,0,0,0.23255814,0,0.11627907,0,0,,0,0
145,Hf-Mo-Nb-Ti-V,HfMo0.5NbTiV0.5,AC,SS,BCC,-0.042,-4.05,-0.875,-1.559581156,5.935296931,403,,1260,,,0,0,0,0,0,0,,,0,0,0,0,,0,,0,0,0.25,,0,0,0,0,0.125,0.25,0,0,0,,0,0,0,0,0,0,,0,0,0.25,0,0.125,0,0,,0,0
146,Hf-Mo-Nb-Si-Ti-Zr,Hf0.5Mo0.5NbSi0.9TiZr,AC,SS+IM,BCC+IM,-0.449,-43.32,-39.4502,-1.750045745,10.63629522,640,,1677,,9,0,0,0,0,0,0,,,0,0,0,0,,0,,0,0,0.102040816,,0,0,0,0,0.102040816,0.204081633,0,0,0,,0,0,0,0.183673469,0,0,,0,0,0.204081633,0,0,0,0,,0,0.204081633
146,Hf-Mo-Nb-Si-Ti-Zr,Hf0.5Mo0.5NbSi0.7TiZr,AC,SS+IM,BCC+IM,-0.379,-36.57,-33.3907,-1.748162432,9.987340405,580,,1604,,12,0,0,0,0,0,0,,,0,0,0,0,,0,,0,0,0.106382979,,0,0,0,0,0.106382979,0.212765957,0,0,0,,0,0,0,0.14893617,0,0,,0,0,0.212765957,0,0,0,0,,0,0.212765957
146,Hf-Mo-Nb-Si-Ti-Zr,Hf0.5Mo0.5NbSi0.5TiZr,AC,SS+IM,BCC+IM,-0.298,-28.75,-26.0741,-1.735126457,9.173947605,524,,1605,,23,0,0,0,0,0,0,,,0,0,0,0,,0,,0,0,0.111111111,,0,0,0,0,0.111111111,0.222222222,0,0,0,,0,0,0,0.111111111,0,0,,0,0,0.222222222,0,0,0,0,,0,0.222222222
146,Hf-Mo-Nb-Si-Ti-Zr,Hf0.5Mo0.5NbSi0.3TiZr,AC,SS+IM,BCC+IM,-0.203,-19.59,-17.2201,-1.703810144,8.123389588,494,,1428,,23,0,0,0,0,0,0,,,0,0,0,0,,0,,0,0,0.11627907,,0,0,0,0,0.11627907,0.23255814,0,0,0,,0,0,0,0.069767442,0,0,,0,0,0.23255814,0,0,0,0,,0,0.23255814
146,Hf-Mo-Nb-Si-Ti-Zr,Hf0.5Mo0.5NbSi0.1TiZr,AC,SS+IM,BCC+IM,-0.098,-9.46,-6.4723,-1.636207874,6.690756057,442,,1365,,28,0,0,0,0,0,0,,,0,0,0,0,,0,,0,0,0.12195122,,0,0,0,0,0.12195122,0.243902439,0,0,0,,0,0,0,0.024390244,0,0,,0,0,0.243902439,0,0,0,0,,0,0.243902439
146,Hf-Mo-Nb-Ti-Zr,Hf0.5Mo0.5NbTiZr,AC,SS,BCC,-0.042,-4.05,-0.25,-1.559581156,5.730437906,400,,1178,,25,0,0,0,0,0,0,,,0,0,0,0,,0,,0,0,0.125,,0,0,0,0,0.125,0.25,0,0,0,,0,0,0,0,0,0,,0,0,0.25,0,0,0,0,,0,0.25
147,Hf-Mo-Nb-Ta-Ti-Zr,HfMoNbTaTiZr,AC,SS,BCC,-0.072,-6.95,-0.8889,-1.791759469,5.783370742,505,115,1512,,12,0,0,0,0,0,0,,,0,0,0,0,,0,,0,0,0.166666667,,0,0,0,0,0.166666667,0.166666667,0,0,0,,0,0,0,0,0,0,,0.166666667,0,0.166666667,0,0,0,0,,0,0.166666667
147,Hf-Mo-Nb-Ta-Ti-Zr,HfMo0.75NbTaTiZr,AC,SS,BCC,-0.058,-5.6,-0.2117,-1.786723603,5.653424959,492,109,1373,,,0,0,0,0,0,0,,,0,0,0,0,,0,,0,0,0.173913043,,0,0,0,0,0.130434783,0.173913043,0,0,0,,0,0,0,0,0,0,,0.173913043,0,0.173913043,0,0,0,0,,0,0.173913043
147,Hf-Mo-Nb-Ta-Ti-Zr,HfMo0.50NbTaTiZr,AC,SS,BCC,-0.043,-4.15,0.595,-1.767761472,5.486928917,480,102,1317,,,0,0,0,0,0,0,,,0,0,0,0,,0,,0,0,0.181818182,,0,0,0,0,0.090909091,0.181818182,0,0,0,,0,0,0,0,0,0,,0.181818182,0,0.181818182,0,0,0,0,,0,0.181818182
147,Hf-Mo-Nb-Ta-Ti-Zr,HfMo0.25NbTaTiZr,AC,SS,BCC,-0.027,-2.61,1.5601,-1.724242094,5.272716799,395,96,1112,,,0,0,0,0,0,0,,,0,0,0,0,,0,,0,0,0.19047619,,0,0,0,0,0.047619048,0.19047619,0,0,0,,0,0,0,0,0,0,,0.19047619,0,0.19047619,0,0,0,0,,0,0.19047619
147,Hf-Nb-Ta-Ti-Zr,HfNbTaTiZr,AC,SS,BCC,-0.009,-0.87,2.72,-1.609437912,4.99441746,335,85,1015,,,0,0,0,0,0,0,,,0,0,0,0,,0,,0,0,0.2,,0,0,0,0,0,0.2,0,0,0,,0,0,0,0,0,0,,0.2,0,0.2,0,0,0,0,,0,0.2
148,Hf-Mo-Nb-Ti-Zr,HfMoNbTiZr,AC,SS,BCC,-0.06,-5.79,-1.6,-1.609437912,6.097271121,,,1719,1803,10.12,0,0,0,0,0,0,,,0,0,0,0,,0,,0,0,0.2,,0,0,0,0,0.2,0.2,0,0,0,,0,0,0,0,0,0,,0,0,0.2,0,0,0,0,,0,0.2
149,Hf-Mo-Nb-Ta-Ti-Zr,HfMoNbTaTiZr,AC,SS,BCC,-0.072,-6.95,-0.8889,-1.791759469,5.783370742,505,,1512,,12,0,0,0,0,0,0,,,0,0,0,0,,0,,0,0,0.166666667,,0,0,0,0,0.166666667,0.166666667,0,0,0,,0,0,0,0,0,0,,0.166666667,0,0.166666667,0,0,0,0,,0,0.166666667
149,Hf-Mo-Ta-Ti-Zr,HfMoTaTiZr,AC,SS,BCC,-0.086,-8.3,-1.92,-1.609437912,6.087901644,542,,1600,,4,0,0,0,0,0,0,,,0,0,0,0,,0,,0,0,0.2,,0,0,0,0,0.2,0,0,0,0,,0,0,0,0,0,0,,0.2,0,0.2,0,0,0,0,,0,0.2
150,Hf-Nb-Si-Ti-V,HfNbSi0.5TiV,AC,SS+IM,BCC+IM,-0.254,-24.51,-24.1975,-1.58109375,9.015145395,490,,1390,1608,11,0,0,0,0,0,0,,,0,0,0,0,,0,,0,0,0.222222222,,0,0,0,0,0,0.222222222,0,0,0,,0,0,0,0.111111111,0,0,,0,0,0.222222222,0,0.222222222,0,0,,0,0
151,Hf-Nb-Si-Ti-V-Zr,HfNbSi0.5TiVZr,AC,SS+IM,BCC+Laves+IM,-0.221,-21.32,-21.7521,-1.767761472,9.423493542,464,,1540,1643,16.8,0,0,0,0,0,0,,,0,0,0,0,,0,,0,0,0.181818182,,0,0,0,0,0,0.181818182,0,0,0,,0,0,0,0.090909091,0,0,,0,0,0.181818182,0,0.181818182,0,0,,0,0.181818182
152,Hf-Nb-Ta-Ti-Zr,Hf0.4Nb1.54Ta1.54Ti0.89Zr0.64,AC,SS,BCC,-0.008,-0.77,2.4419,-1.496858129,4.416208731,,,822,,,0,0,0,0,0,0,,,0,0,0,0,,0,,0,0,0.079840319,,0,0,0,0,0,0.30738523,0,0,0,,0,0,0,0,0,0,,0.30738523,0,0.177644711,0,0,0,0,,0,0.127744511
153,Hf-Nb-Ta-Ti-Zr,Hf0.5Nb0.5Ta0.5Ti1.5Zr,AC,SS,BCC,-0.016,-1.54,1.875,-1.494175138,4.788305286,301,,,,,0,0,0,0,0,0,,,0,0,0,0,,0,,0,0,0.125,,0,0,0,0,0,0.125,0,0,0,,0,0,0,0,0,0,,0.125,0,0.375,0,0,0,0,,0,0.25
154,Hf-Nb-Ta-Ti-Zr,Hf0.75NbTa0.5Ti1.5Zr1.25,AC,SS,BCC,-0.013,-1.25,2.36,-1.544479521,4.915964063,356.9,75,1060,,1.42,0,0,0,0,0,0,,,0,0,0,0,,0,,0,0,0.15,,0,0,0,0,0,0.2,0,0,0,,0,0,0,0,0,0,,0.1,0,0.3,0,0,0,0,,0,0.25
158,Hf-Nb-Ta-Zr,HfNbTaZr,AC,SS,BCC,0,0,3.5,-1.386294361,5.36321632,364.5,,1315,,,0,0,0,0,0,0,,,0,0,0,0,,0,,0,0,0.25,,0,0,0,0,0,0.25,0,0,0,,0,0,0,0,0,0,,0.25,0,0,0,0,0,0,,0,0.25
159,Hf-Nb-Ti-Zr,HfNbTiZr,AC,SS,BCC,-0.011,-1.06,2.5,-1.386294361,4.872386594,,,,,,0,0,0,0,0,0,,,0,0,0,0,,0,,0,0,0.25,,0,0,0,0,0,0.25,0,0,0,,0,0,0,0,0,0,,0,0,0.25,0,0,0,0,,0,0.25
160,Hf-Ta-Ti-Zr,HfTaTiZr,AC,SS,BCC,-0.011,-1.06,1.75,-1.386294361,4.851813611,,,,,,0,0,0,0,0,0,,,0,0,0,0,,0,,0,0,0.25,,0,0,0,0,0,0,0,0,0,,0,0,0,0,0,0,,0.25,0,0.25,0,0,0,0,,0,0.25
160,Hf-Ta-Ti-Zr,HfTa0.6TiZr,AC,SS,BCC+HCP,-0.012,-1.16,1.2963,-1.366071449,4.658674456,,,,,,0,0,0,0,0,0,,,0,0,0,0,,0,,0,0,0.277777778,,0,0,0,0,0,0,0,0,0,,0,0,0,0,0,0,,0.166666667,0,0.277777778,0,0,0,0,,0,0.277777778
160,Hf-Ta-Ti-Zr,HfTa0.5TiZr,AC,SS,BCC+HCP,-0.012,-1.16,1.1429,-1.351783994,4.586502171,,,,,,0,0,0,0,0,0,,,0,0,0,0,,0,,0,0,0.285714286,,0,0,0,0,0,0,0,0,0,,0,0,0,0,0,0,,0.142857143,0,0.285714286,0,0,0,0,,0,0.285714286
160,Hf-Ta-Ti-Zr,HfTa0.4TiZr,AC,SS,BCC+HCP,-0.013,-1.25,0.9689,-1.331574341,4.501325331,,,,,,0,0,0,0,0,0,,,0,0,0,0,,0,,0,0,0.294117647,,0,0,0,0,0,0,0,0,0,,0,0,0,0,0,0,,0.117647059,0,0.294117647,0,0,0,0,,0,0.294117647
161,Mo-Nb-Ta-Ti-V,MoNbTaTiV,AC,SS,BCC,-0.106,-10.23,-2.56,-1.609437912,3.780994362,443,,1400,,,0,0,0,0,0,0,,,0,0,0,0,,0,,0,0,0,,0,0,0,0,0.2,0.2,0,0,0,,0,0,0,0,0,0,,0.2,0,0.2,0,0.2,0,0,,0,0
162,Mo-Nb-Ta-V,MoNbTaV,AC,SS,BCC,-0.12,-11.58,-3.25,-1.386294361,3.464885924,504,,1525,,,0,0,0,0,0,0,,,0,0,0,0,,0,,0,0,0,,0,0,0,0,0.25,0.25,0,0,0,,0,0,0,0,0,0,,0.25,0,0,0,0.25,0,0,,0,0
163,Nb-Ta-Ti-V-W,NbTaTiVW,AC,SS,BCC,-0.07,-6.75,-3.68,-1.609437912,3.740447106,447,,1420,,,0,0,0,0,0,0,,,0,0,0,0,,0,,0,0,0,,0,0,0,0,0,0.2,0,0,0,,0,0,0,0,0,0,,0.2,0,0.2,0,0.2,0.2,0,,0,0
163,Nb-Ta-Ti-V,NbTaTiV,AC,SS,BCC,-0.046,-4.44,-0.25,-1.386294361,3.93470745,298,,965,,,0,0,0,0,0,0,,,0,0,0,0,,0,,0,0,0,,0,0,0,0,0,0.25,0,0,0,,0,0,0,0,0,0,,0.25,0,0.25,0,0.25,0,0,,0,0
163,Nb-Ta-V-W,NbTaVW,AC,SS,BCC,-0.078,-7.53,-4.5,-1.386294361,3.432161851,493,,1530,,,0,0,0,0,0,0,,,0,0,0,0,,0,,0,0,0,,0,0,0,0,0,0.25,0,0,0,,0,0,0,0,0,0,,0.25,0,0,0,0.25,0.25,0,,0,0
164,Cr-Mo-Nb-Ta-V-W,CrMoNbTaVW,AC,SS,BCC,-0.111,-10.71,-4.8889,-1.791759469,4.650920704,704.6,,,,,0,0,0,0,0,0,,,0,0.166666667,0,0,,0,,0,0,0,,0,0,0,0,0.166666667,0.166666667,0,0,0,,0,0,0,0,0,0,,0.166666667,0,0,0,0.166666667,0.166666667,0,,0,0
164,Cr-Mo-Nb-Ta-V-W,Cr0.5MoNbTaVW,AC,SS,BCC,-0.112,-10.81,-4.8264,-1.767761472,4.105018478,675.5,,,,,0,0,0,0,0,0,,,0,0.090909091,0,0,,0,,0,0,0,,0,0,0,0,0.181818182,0.181818182,0,0,0,,0,0,0,0,0,0,,0.181818182,0,0,0,0.181818182,0.181818182,0,,0,0
164,Cr-Mo-Nb-Ta-V-W,Cr2MoNbTaVW,AC,SS,2BCC,-0.11,-10.61,-4.8163,-1.747868097,5.214248953,754.9,,,,,0,0,0,0,0,0,,,0,0.285714286,0,0,,0,,0,0,0,,0,0,0,0,0.142857143,0.142857143,0,0,0,,0,0,0,0,0,0,,0.142857143,0,0,0,0.142857143,0.142857143,0,,0,0
165,Hf-Nb-Ta-Ti-V-Zr,HfNbTaTiVZr,AC,SS,BCC,-0.036,-3.47,0.7778,-1.791759469,6.597758451,558,,,,,0,0,0,0,0,0,,,0,0,0,0,,0,,0,0,0.166666667,,0,0,0,0,0,0.166666667,0,0,0,,0,0,0,0,0,0,,0.166666667,0,0.166666667,0,0.166666667,0,0,,0,0.166666667
166,Mo-Nb-Ta-Ti-V-W,MoNbTaTiVW,AC,SS,BCC,-0.104,-10.03,-4.2222,-1.791759469,3.575640761,510.3,,1515,2135,10.6,0,0,0,0,0,0,,,0,0,0,0,,0,,0,0,0,,0,0,0,0,0.166666667,0.166666667,0,0,0,,0,0,0,0,0,0,,0.166666667,0,0.166666667,0,0.166666667,0.166666667,0,,0,0
166,Mo-Nb-Ta-Ti-W,MoNbTaTiW,AC,SS,BCC,-0.106,-10.23,-5.28,-1.609437912,2.750578509,498.7,,1343,2005,14.1,0,0,0,0,0,0,,,0,0,0,0,,0,,0,0,0,,0,0,0,0,0.2,0.2,0,0,0,,0,0,0,0,0,0,,0.2,0,0.2,0,0,0.2,0,,0,0
167,Mo-Nb-Ta-Ti-W,MoNbTaTiW,AC,SS,BCC,-0.106,-10.23,-5.28,-1.609437912,2.750578509,,,1455,1910,11.5,0,0,0,0,0,0,,,0,0,0,0,,0,,0,0,0,,0,0,0,0,0.2,0.2,0,0,0,,0,0,0,0,0,0,,0.2,0,0.2,0,0,0.2,0,,0,0
167,Mo-Nb-Ta-Ti-W,MoNbTaTi0.75W,AC,SS,BCC,-0.109,-10.52,-5.5402,-1.603568103,2.691531701,,,1304,1593,8.4,0,0,0,0,0,0,,,0,0,0,0,,0,,0,0,0,,0,0,0,0,0.210526316,0.210526316,0,0,0,,0,0,0,0,0,0,,0.210526316,0,0.157894737,0,0,0.210526316,0,,0,0
167,Mo-Nb-Ta-Ti-W,MoNbTaTi0.50W,AC,SS,BCC,-0.113,-10.9,-5.8272,-1.58109375,2.606896836,,,1211,1578,5.9,0,0,0,0,0,0,,,0,0,0,0,,0,,0,0,0,,0,0,0,0,0.222222222,0.222222222,0,0,0,,0,0,0,0,0,0,,0.222222222,0,0.111111111,0,0,0.222222222,0,,0,0
167,Mo-Nb-Ta-Ti-W,MoNbTaTi0.25W,AC,SS,BCC,-0.116,-11.19,-6.1453,-1.52846571,2.48584137,,,1109,1197,2.5,0,0,0,0,0,0,,,0,0,0,0,,0,,0,0,0,,0,0,0,0,0.235294118,0.235294118,0,0,0,,0,0,0,0,0,0,,0.235294118,0,0.058823529,0,0,0.235294118,0,,0,0
167,Mo-Nb-Ta-W,MoNbTaW,AC,SS,BCC,-0.117,-11.29,-6.5,-1.386294361,2.310461902,,,996,1148,1.9,0,0,0,0,0,0,,,0,0,0,0,,0,,0,0,0,,0,0,0,0,0.25,0.25,0,0,0,,0,0,0,0,0,0,,0.25,0,0,0,0,0.25,0,,0,0
168,Mo-Nb-Ta-Ti-Zr,MoNbTaTiZr,AC,SS,2BCC,-0.084,-8.1,-1.76,-1.609437912,5.462505288,499.6,153,1390,,6,0,0,0,0,0,0,,,0,0,0,0,,0,,0,0,0,,0,0,0,0,0.2,0.2,0,0,0,,0,0,0,0,0,0,,0.2,0,0.2,0,0,0,0,,0,0.2
169,Mo-Nb-Ta-Ti-Zr,MoNbTaTiZr,AC,SS,2BCC,-0.084,-8.1,-1.76,-1.609437912,5.462505288,,,1375,,4.9,0,0,0,0,0,0,,,0,0,0,0,,0,,0,0,0,,0,0,0,0,0.2,0.2,0,0,0,,0,0,0,0,0,0,,0.2,0,0.2,0,0,0,0,,0,0.2
169,Nb-Ta-Ti-Zr,NbTaTiZr,AC,SS,BCC,-0.008,-0.77,2.5,-1.386294361,4.839726937,,,,,,0,0,0,0,0,0,,,0,0,0,0,,0,,0,0,0,,0,0,0,0,0,0.25,0,0,0,,0,0,0,0,0,0,,0.25,0,0.25,0,0,0,0,,0,0.25
170,Mo-Nb-Ti-V-Zr,MoNbTiVZr,AC,SS,BCC,-0.057,-5.5,-2.72,-1.609437912,6.853413663,,,1779,,32,0,0,0,0,0,0,,,0,0,0,0,,0,,0,0,0,,0,0,0,0,0.2,0.2,0,0,0,,0,0,0,0,0,0,,0,0,0.2,0,0.2,0,0,,0,0.2
170,Mo-Nb-Ti-V-Zr,Mo1.3NbTiVZr,AC,SS,BCC,-0.067,-6.46,-3.1043,-1.603353322,6.774937147,,,1496,,30,0,0,0,0,0,0,,,0,0,0,0,,0,,0,0,0,,0,0,0,0,0.245283019,0.188679245,0,0,0,,0,0,0,0,0,0,,0,0,0.188679245,0,0.188679245,0,0,,0,0.188679245
170,Mo-Nb-Ti-V-Zr,Mo0.7NbTiVZr,AC,SS,BCC,-0.045,-4.34,-2.2091,-1.600684309,6.926019286,,,1706,,32,0,0,0,0,0,0,,,0,0,0,0,,0,,0,0,0,,0,0,0,0,0.14893617,0.212765957,0,0,0,,0,0,0,0,0,0,,0,0,0.212765957,0,0.212765957,0,0,,0,0.212765957
170,Mo-Nb-Ti-V-Zr,Mo1.5NbTiVZr,AC,SS,2BCC,-0.074,-7.14,-3.3058,-1.594166699,6.720633314,,,1603,,20,0,0,0,0,0,0,,,0,0,0,0,,0,,0,0,0,,0,0,0,0,0.272727273,0.181818182,0,0,0,,0,0,0,0,0,0,,0,0,0.181818182,0,0.181818182,0,0,,0,0.181818182
170,Mo-Nb-Ti-V-Zr,Mo1.7NbTiVZr,AC,SS,2BCC,-0.079,-7.62,-3.4718,-1.582208626,6.665391778,,,1645,,15,0,0,0,0,0,0,,,0,0,0,0,,0,,0,0,0,,0,0,0,0,0.298245614,0.175438596,0,0,0,,0,0,0,0,0,0,,0,0,0.175438596,0,0.175438596,0,0,,0,0.175438596
170,Mo-Nb-Ti-V-Zr,Mo0.5NbTiVZr,AC,SS,BCC,-0.036,-3.47,-1.7778,-1.58109375,6.969406971,,,1473,,32,0,0,0,0,0,0,,,0,0,0,0,,0,,0,0,0,,0,0,0,0,0.111111111,0.222222222,0,0,0,,0,0,0,0,0,0,,0,0,0.222222222,0,0.222222222,0,0,,0,0.222222222
170,Mo-Nb-Ti-V-Zr,Mo2NbTiVZr,AC,SS,2BCC,-0.087,-8.39,-3.6667,-1.560710409,6.581670059,,,1765,,12,0,0,0,0,0,0,,,0,0,0,0,,0,,0,0,0,,0,0,0,0,0.333333333,0.166666667,0,0,0,,0,0,0,0,0,0,,0,0,0.166666667,0,0.166666667,0,0,,0,0.166666667
170,Mo-Nb-Ti-V-Zr,Mo0.3NbTiVZr,AC,SS,BCC,-0.026,-2.51,-1.2547,-1.542613125,7.007082731,,,1289,,42,0,0,0,0,0,0,,,0,0,0,0,,0,,0,0,0,,0,0,0,0,0.069767442,0.23255814,0,0,0,,0,0,0,0,0,0,,0,0,0.23255814,0,0.23255814,0,0,,0,0.23255814
170,Mo-Nb-Ti-V-Zr,MoNbTiV0.3Zr,AC,SS,BCC,-0.066,-6.37,-2.6176,-1.542613125,6.370142047,,,1455,,25,0,0,0,0,0,0,,,0,0,0,0,,0,,0,0,0,,0,0,0,0,0.23255814,0.23255814,0,0,0,,0,0,0,0,0,0,,0,0,0.23255814,0,0.069767442,0,0,,0,0.23255814
170,Mo-Nb-Ti-V-Zr,Mo0.7NbTiV0.3Zr,AC,SS,BCC,-0.053,-5.11,-1.825,-1.539010437,6.331916559,,,1436,,26.6,0,0,0,0,0,0,,,0,0,0,0,,0,,0,0,0,,0,0,0,0,0.175,0.25,0,0,0,,0,0,0,0,0,0,,0,0,0.25,0,0.075,0,0,,0,0.25
170,Mo-Nb-Ti-V-Zr,Mo1.3NbTiV0.3Zr,AC,SS,BCC,-0.076,-7.33,-3.1947,-1.530429846,6.375459348,,,1603,,20,0,0,0,0,0,0,,,0,0,0,0,,0,,0,0,0,,0,0,0,0,0.282608696,0.217391304,0,0,0,,0,0,0,0,0,0,,0,0,0.217391304,0,0.065217391,0,0,,0,0.217391304
170,Mo-Nb-Ti-V-Zr,Mo0.5NbTiV0.3Zr,AC,SS,BCC,-0.043,-4.15,-1.1357,-1.521255128,6.280554938,,,1301,,43,0,0,0,0,0,0,,,0,0,0,0,,0,,0,0,0,,0,0,0,0,0.131578947,0.263157895,0,0,0,,0,0,0,0,0,0,,0,0,0.263157895,0,0.078947368,0,0,,0,0.263157895
170,Mo-Nb-Ti-V-Zr,Mo1.5NbTiV0.3Zr,AC,SS,BCC,-0.083,-8.01,-3.4896,-1.517156372,6.366013885,,,1576,,8,0,0,0,0,0,0,,,0,0,0,0,,0,,0,0,0,,0,0,0,0,0.3125,0.208333333,0,0,0,,0,0,0,0,0,0,,0,0,0.208333333,0,0.0625,0,0,,0,0.208333333
170,Mo-Nb-Ti-V-Zr,Mo0.3NbTiV0.3Zr,AC,SS,BCC,-0.031,-2.99,-0.2778,-1.48159598,6.200685176,,,1312,,50,0,0,0,0,0,0,,,0,0,0,0,,0,,0,0,0,,0,0,0,0,0.083333333,0.277777778,0,0,0,,0,0,0,0,0,0,,0,0,0.277777778,0,0.083333333,0,0,,0,0.277777778
170,Mo-Nb-Ti-V-Zr,Mo0.1NbTiV0.3Zr,AC,SS,BCC,-0.017,-1.64,0.7958,-1.397731417,6.082539185,,,932,,45,0,0,0,0,0,0,,,0,0,0,0,,0,,0,0,0,,0,0,0,0,0.029411765,0.294117647,0,0,0,,0,0,0,0,0,0,,0,0,0.294117647,0,0.088235294,0,0,,0,0.294117647
170,Nb-Ti-V-Zr,NbTiVZr,AC,SS,BCC,-0.008,-0.77,-0.25,-1.386294361,7.048397669,,,1104,,50,0,0,0,0,0,0,,,0,0,0,0,,0,,0,0,0,,0,0,0,0,0,0.25,0,0,0,,0,0,0,0,0,0,,0,0,0.25,0,0.25,0,0,,0,0.25
170,Nb-Ti-V-Zr,NbTiV0.3Zr,AC,SS,BCC,-0.009,-0.87,1.4325,-1.303374542,6.004910204,,,866,,45,0,0,0,0,0,0,,,0,0,0,0,,0,,0,0,0,,0,0,0,0,0,0.303030303,0,0,0,,0,0,0,0,0,0,,0,0,0.303030303,0,0.090909091,0,0,,0,0.303030303
171,Al-Co-Cr-Fe-Nb-Ni,AlCoCrFeNb0.75Ni,AC,SS+IM,BCC+Laves,-0.318,-30.68,-18.0265,-1.786723603,6.502441215,,,,,,0,0.173913043,0,0,0,0,,,0.173913043,0.173913043,0,0,,0.173913043,,0,0,0,,0,0,0,0,0,0.130434783,0,0.173913043,0,,0,0,0,0,0,0,,0,0,0,0,0,0,0,,0,0
171,Al-Co-Cr-Fe-Nb-Ni,AlCoCrFeNb0.5Ni,AC,SS+IM,BCC+Laves,-0.317,-30.59,-16.5289,-1.767761472,6.331848469,,,,,,0,0.181818182,0,0,0,0,,,0.181818182,0.181818182,0,0,,0.181818182,,0,0,0,,0,0,0,0,0,0.090909091,0,0.181818182,0,,0,0,0,0,0,0,,0,0,0,0,0,0,0,,0,0
171,Al-Co-Cr-Fe-Nb-Ni,AlCoCrFeNb0.25Ni,AC,SS+IM,BCC+Laves,-0.314,-30.3,-14.6576,-1.724242094,6.098683245,,,,,,0,0.19047619,0,0,0,0,,,0.19047619,0.19047619,0,0,,0.19047619,,0,0,0,,0,0,0,0,0,0.047619048,0,0.19047619,0,,0,0,0,0,0,0,,0,0,0,0,0,0,0,,0,0
171,Al-Co-Cr-Fe-Nb-Ni,AlCoCrFeNb0.1Ni,AC,SS,BCC,-0.311,-30.01,-13.318,-1.674389267,5.918861194,,,,,,0,0.196078431,0,0,0,0,,,0.196078431,0.196078431,0,0,,0.196078431,,0,0,0,,0,0,0,0,0,0.019607843,0,0.196078431,0,,0,0,0,0,0,0,,0,0,0,0,0,0,0,,0,0
171,Al-Co-Cr-Fe-Ni,AlCoCrFeNi,AC,SS,BCC,-0.309,-29.81,-12.32,-1.609437912,5.777889559,,,,,,0,0.2,0,0,0,0,,,0.2,0.2,0,0,,0.2,,0,0,0,,0,0,0,0,0,0,0,0.2,0,,0,0,0,0,0,0,,0,0,0,0,0,0,0,,0,0
171,Mo-Nb-Ti-V-Zr,MoNbTiVZr,AC,SS,2BCC,-0.057,-5.5,-2.72,-1.609437912,6.853413663,,,1770,,,0,0,0,0,0,0,,,0,0,0,0,,0,,0,0,0,,0,0,0,0,0.2,0.2,0,0,0,,0,0,0,0,0,0,,0,0,0.2,0,0.2,0,0,,0,0.2
171,Mo-Nb-Ti-V-Zr,MoNbTiV0.75Zr,AC,SS,2BCC,-0.06,-5.79,-2.7036,-1.603568103,6.727569386,,141.5,1680,,,0,0,0,0,0,0,,,0,0,0,0,,0,,0,0,0,,0,0,0,0,0.210526316,0.210526316,0,0,0,,0,0,0,0,0,0,,0,0,0.210526316,0,0.157894737,0,0,,0,0.210526316
171,Mo-Nb-Ti-V-Zr,MoNbTiV1.5Zr,AC,SS,2BCC,-0.052,-5.02,-2.7107,-1.594166699,7.005904617,,,1720,,,0,0,0,0,0,0,,,0,0,0,0,,0,,0,0,0,,0,0,0,0,0.181818182,0.181818182,0,0,0,,0,0,0,0,0,0,,0,0,0.181818182,0,0.272727273,0,0,,0,0.181818182
