Repository: yuyouyu32/BMG_Data_SHU

File: Xiong's Data/HEA.csv (part 5 of 6)
REF,AAA-System,AAAAlloys,AAAAAAProcessing Condition,PHASE,Phase,H    ev/atom,Hf  kJ/mol,Hmix,Smix/R,Delta,HV,Modulus (GPa),yield(MPa),compressive stregth,Ε(%),Ag,Al,Au,B,Be,C,Ca,Ce,Co,Cr,Cu,Dy,Er,Fe,Ga,Gd,Ge,Hf,La,Li,Lu,Mg,Mn,Mo,Nb,Nd,Ni,Pd,Pr,Rh,Ru,Sc,Si,Sm,Sn,Sr,Ta,Tb,Ti,Tm,V,W,Y,Yb,Zn,Zr
171,Mo-Nb-Ti-V-Zr,MoNbTiV0.5Zr,AC,SS,2BCC,-0.063,-6.08,-2.6667,-1.58109375,6.554204762,,141.7,1640,,,0,0,0,0,0,0,,,0,0,0,0,,0,,0,0,0,,0,0,0,0,0.222222222,0.222222222,0,0,0,,0,0,0,0,0,0,,0,0,0.222222222,0,0.111111111,0,0,,0,0.222222222
171,Mo-Nb-Ti-V-Zr,MoNbTiV2Zr,AC,SS,2BCC,-0.047,-4.53,-2.6667,-1.560710409,7.071199247,,,1520,,,0,0,0,0,0,0,,,0,0,0,0,,0,,0,0,0,,0,0,0,0,0.166666667,0.166666667,0,0,0,,0,0,0,0,0,0,,0,0,0.166666667,0,0.333333333,0,0,,0,0.166666667
171,Mo-Nb-Ti-V-Zr,MoNbTiV0.25Zr,AC,SS,2BCC,-0.066,-6.37,-2.6021,-1.52846571,6.316335052,,141.6,1750,,,0,0,0,0,0,0,,,0,0,0,0,,0,,0,0,0,,0,0,0,0,0.235294118,0.235294118,0,0,0,,0,0,0,0,0,0,,0,0,0.235294118,0,0.058823529,0,0,,0,0.235294118
171,Mo-Nb-Ti-V-Zr,MoNbTiV3Zr,AC,SS,2BCC,-0.041,-3.96,-2.5306,-1.475076311,7.058566847,,,1415,,,0,0,0,0,0,0,,,0,0,0,0,,0,,0,0,0,,0,0,0,0,0.142857143,0.142857143,0,0,0,,0,0,0,0,0,0,,0,0,0.142857143,0,0.428571429,0,0,,0,0.142857143
171,Mo-Nb-Ti-Zr,MoNbTiZr,AC,SS,2BCC,-0.07,-6.75,-2.5,-1.386294361,5.98801153,,,,,,0,0,0,0,0,0,,,0,0,0,0,,0,,0,0,0,,0,0,0,0,0.25,0.25,0,0,0,,0,0,0,0,0,0,,0,0,0.25,0,0,0,0,,0,0.25
175,Al-Mo-Nb-Si-Ta-Ti-Zr,AlMoNbSiTaTiVZr,AC,AM,AM,-0.457,-44.09,-32.1875,-2.079441542,8.65604145,,,,,,0,0.125,0,0,0,0,0,0,0,0,0,0,0,0,0,0,0,0,0,0,0,0,0,0.125,0.125,0,0,0,0,,,,0.125,,,0,0.125,0,0.125,0,0.125,0,0,0,0,0.125
175,Al-Co-Cr-Cu-Fe-Ni-Si,AlCoCrCu0.5FeNiSi,AC,AM,AM,-0.437,-42.16,-22.5799,-1.925121191,6.354711929,,,,,,0,0.153846154,0,0,0,0,0,0,0.153846154,0.153846154,0.076923077,0,0,0.153846154,0,0,0,0,0,0,0,0,0,0,0,0,0.153846154,0,0,,,,0.153846154,,,0,0,0,0,0,0,0,0,0,0,0
175,Al-Co-Cr-Cu-Fe-Ni-Ti,AlCoCrCu0.5FeNiTi,AC,AM,AM,-0.411,-39.66,-17.1834,-1.925121191,6.989320825,,,,,,0,0.153846154,0,0,0,0,0,0,0.153846154,0.153846154,0.076923077,0,0,0.153846154,0,0,0,0,0,0,0,0,0,0,0,0,0.153846154,0,0,,,,0,,,0,0,0,0.153846154,0,0,0,0,0,0,0
175,Al-Cr-Mo-Ta-Ti-Zr,AlCrMoTaTiZr,AC,AM,AM,-0.283,-27.31,-16.1111,-1.791759469,7.476344348,,,,,,0,0.166666667,0,0,0,0,0,0,0,0.166666667,0,0,0,0,0,0,0,0,0,0,0,0,0,0.166666667,0,0,0,0,0,,,,0,,,0,0.166666667,0,0.166666667,0,0,0,0,0,0,0.166666667
175,Ca-Cu-Mg-Sr-Yb-Zn,CaCuMgSrYbZn,AC,AM,AM,-0.202,-19.49,-13.1111,-1.791759469,18.14180817,,,,,,0,0,0,0,0,0,0.166666667,0,0,0,0.166666667,0,0,0,0,0,0,0,0,0,0,0.166666667,0,0,0,0,0,0,0,,,,0,,,0.166666667,0,0,0,0,0,0,0,0.166666667,0.166666667,0
175,Be-Cu-Mg-Ni-Ti-Y-Zr,Zr26Ti10Cu8Ni8Be20Y4Mg24,AC,AM,AM,-0.189,-18.24,-18.2944,-1.777764782,14.32439606,,,,,,0,0,0,0,0.2,0,0,0,0,0,0.08,0,0,0,0,0,0,0,0,0,0,0.24,0,0,0,0,0.08,0,0,,,,0,,,0,0,0,0.1,0,0,0,0.04,0,0,0.26
175,Al-Co-Cr-Cu-Fe-Ni,AlCoCrCu0.5FeNi,AC,AM,AM,-0.281,-27.11,-7.9339,-1.767761472,5.512796493,,,,,,0,0.181818182,0,0,0,0,0,0,0.181818182,0.181818182,0.090909091,0,0,0.181818182,0,0,0,0,0,0,0,0,0,0,0,0,0.181818182,0,0,,,,0,,,0,0,0,0,0,0,0,0,0,0,0
175,B-C-Co-Cr-Fe-Mo-Tm,(Fe0.6Co0.4)48Cr15Mo14C15B6Tm2,AC,AM,AM,-0.168,-16.21,-33.6614,-1.766787703,17.66904032,,,,,,0,0,0,0.06,0,0.15,0,0,0.192,0.15,0,0,0,0.288,0,0,0,0,0,0,0,0,0,0.14,0,0,0,0,0,,,,0,,,0,0,0,0,0.02,0,0,0,0,0,0
175,Be-Cu-Fe-Mg-Nb-Ni-Y-Zr,Zr36Nb12Cu10Ni6Fe2Be20Y2Mg12,AC,AM,AM,-0.18,-17.37,-21.1408,-1.754089353,14.04967758,,,,,,0,0,0,0,0.2,0,0,0,0,0,0.1,0,0,0.02,0,0,0,0,0,0,0,0.12,0,0,0.12,0,0.06,0,0,,,,0,,,0,0,0,0,0,0,0,0.02,0,0,0.36
175,Ca-Li-Mg-Sr-Yb-Zn,Zn20Ca20Sr20Yb20Li11Mg9,AC,AM,AM,-0.156,-15.05,-12.152,-1.747065675,15.70912519,,,,,,0,0,0,0,0,0,0.2,0,0,0,0,0,0,0,0,0,0,0,0,0.11,0,0.09,0,0,0,0,0,0,0,,,,0,,,0.2,0,0,0,0,0,0,0,0.2,0.2,0
175,Be-Cu-Mg-Nb-Ni-Y-Zr,Zr36Nb12Cu10Ni8Be20Y2Mg12,AC,AM,AM,-0.19,-18.33,-22.288,-1.709102541,14.04220846,,,,,,0,0,0,0,0.2,0,0,0,0,0,0.1,0,0,0,0,0,0,0,0,0,0,0.12,0,0,0.12,0,0.08,0,0,,,,0,,,0,0,0,0,0,0,0,0.02,0,0,0.36
175,B-C-Co-Cr-Fe-Mo-Tm,(Fe0.8Co0.2)48Cr15Mo14C15B6Tm2,AC,AM,AM,-0.149,-14.38,-33.6146,-1.683935266,17.65406781,,,,,,0,0,0,0.06,0,0.15,0,0,0.096,0.15,0,0,0,0.384,0,0,0,0,0,0,0,0,0,0.14,0,0,0,0,0,,,,0,,,0,0,0,0,0.02,0,0,0,0,0,0
175,B-C-Co-Cr-Fe-Mn-Mo-Y,(Fe44.3Cr5Co5Mo12.8Mn11.2C15.8B5.9)98.5Y1.5,AC,AM,AM,-0.128,-12.35,-33.6897,-1.680581031,18.68220254,,,,,,0,0,0,0.058115,0,0.15563,0,0,0.04925,0.04925,0,0,0,0.436355,0,0,0,0,0,0,0,0,0.11032,0.12608,0,0,0,0,0,,,,0,,,0,0,0,0,0,0,0,0.015,0,0,0
175,B-C-Co-Cr-Fe-Mn-Mo-Y,Fe39Co9Cr15Mo14C15B6Y2,AC,AM,AM,-0.146,-14.09,-33.3684,-1.675379334,18.56331649,,,,,,0,0,0,0.06,0,0.15,0,0,0.09,0.15,0,0,0,0.39,0,0,0,0,0,0,0,0,0,0.14,0,0,0,0,0,,,,0,,,0,0,0,0,0,0,0,0.02,0,0,0
175,B-C-Co-Cr-Fe-Mn-Mo-Y,Fe41Co7Cr15Mo14C15B6Y2,AC,AM,AM,-0.142,-13.7,-33.3452,-1.64314033,18.56100618,,,,,,0,0,0,0.06,0,0.15,0,0,0.07,0.15,0,0,0,0.41,0,0,0,0,0,0,0,0,0,0.14,0,0,0,0,0,,,,0,,,0,0,0,0,0,0,0,0.02,0,0,0
175,Be-Cu-Fe-Ni-Ti-Zr,Zr36Ti14Cu12.5Ni5Be20.5Fe12,AC,AM,AM,-0.266,-25.67,-30.6036,-1.632071466,13.77857315,,,,,,0,0,0,0,0.205,0,0,0,0,0,0.125,0,0,0.12,0,0,0,0,0,0,0,0,0,0,0,0,0.05,0,0,,,,0,,,0,0,0,0.14,0,0,0,0,0,0,0.36
175,Al-Cr-Mo-Si-Ti,AlCrMoSiTi,AC,AM,AM,-0.479,-46.22,-34.08,-1.609437912,8.678293022,,,,,,0,0.2,0,0,0,0,0,0,0,0.2,0,0,0,0,0,0,0,0,0,0,0,0,0,0.2,0,0,0,0,0,,,,0.2,,,0,0,0,0.2,0,0,0,0,0,0,0
175,Al-Cr-Ta-Ti-Zr,AlCrTaTiZr,AC,AM,AM,-0.27,-26.05,-20,-1.609437912,7.857283018,,,,,,0,0.2,0,0,0,0,0,0,0,0.2,0,0,0,0,0,0,0,0,0,0,0,0,0,0,0,0,0,0,0,,,,0,,,0,0.2,0,0.2,0,0,0,0,0,0,0.2
175,Cu-Fe-Hf-Ti-Zr,CuFeHfTiZr,AC,AM,AM,-0.269,-25.95,-15.84,-1.609437912,10.43244906,,,,,,0,0,0,0,0,0,0,0,0,0,0.2,0,0,0.2,0,0,0,0.2,0,0,0,0,0,0,0,0,0,0,0,,,,0,,,0,0,0,0.2,0,0,0,0,0,0,0.2
175,Cu-Hf-Ni-Ti-Zr,CuHfNiTiZr,AC,AM,AM,-0.296,-28.56,-27.36,-1.609437912,10.33637041,,,,,,0,0,0,0,0,0,0,0,0,0,0.2,0,0,0,0,0,0,0.2,0,0,0,0,0,0,0,0,0.2,0,0,,,,0,,,0,0,0,0.2,0,0,0,0,0,0,0.2
175,Cu-Nb-Ni-Ti-Zr,CuNbNiTiZr,AC,AM,AM,-0.248,-23.93,-21.28,-1.609437912,9.258017031,,,,,,0,0,0,0,0,0,0,0,0,0,0.2,0,0,0,0,0,0,0,0,0,0,0,0,0,0.2,0,0.2,0,0,,,,0,,,0,0,0,0.2,0,0,0,0,0,0,0.2
175,Al-Dy-Er-Ni-Tb,ErTbDyNiAl,AC,AM,AM,-0.376,-36.28,-37.6,-1.609437912,13.73728426,,,,,,0,0.2,0,0,0,0,0,0,0,0,0,0.2,0.2,0,0,0,0,0,0,0,0,0,0,0,0,0,0.2,0,0,,,,0,,,0,0,0.2,0,0,0,0,0,0,0,0
175,Ca-Mg-Sr-Y-Zn,SrCaYbMgZn,AC,AM,AM,-0.173,-16.69,-13.12,-1.609437912,15.25317113,,,,,,0,0,0,0,0,0,0.2,0,0,0,0,0,0,0,0,0,0,0,0,0,0,0.2,0,0,0,0,0,0,0,,,,0,,,0.2,0,0,0,0,0,0,0,0.2,0.2,0
175,Co-Cu-Hf-Ti-Zr,ZrHfTiCuCo,AC,AM,AM,-0.257,-24.8,-23.52,-1.609437912,10.24155516,,,,,,0,0,0,0,0,0,0,0,0.2,0,0.2,0,0,0,0,0,0,0.2,0,0,0,0,0,0,0,0,0,0,0,,,,0,,,0,0,0,0.2,0,0,0,0,0,0,0.2
175,B-C-Co-Cr-Fe-Mo-Y,Fe43Co5Cr15Mo14C15B6Y2,AC,AM,AM,-0.138,-13.31,-33.3188,-1.604130642,18.55867787,,,,,,0,0,0,0.06,0,0.15,0,0,0.05,0.15,0,0,0,0.43,0,0,0,0,0,0,0,0,0,0.14,0,0,0,0,0,,,,0,,,0,0,0,0,0,0,0,0.02,0,0,0
175,Nb-Si-Ta-Ti-Zr,Zr17Ta16Ti19Nb22Si26,AC,AM,AM,-0.552,-53.26,-48.6432,-1.593331876,11.09183636,,,,,,0,0,0,0,0,0,0,0,0,0,0,0,0,0,0,0,0,0,0,0,0,0,0,0,0.22,0,0,0,0,,,,0.26,,,0,0.16,0,0.19,0,0,0,0,0,0,0.17
175,Al-Cu-La-Nd-Pr,Al10Cu22.5La22.5Nd22.5Pr22.5,AC,AM,AM,-0.166,-16.02,-23.5125,-1.572747898,13.24321126,,,,,,0,0.1,0,0,0,0,0,0,0,0,0.225,0,0,0,0,0,0,0,0.225,0,0,0,0,0,0,0.225,0,0,0.225,,,,0,,,0,0,0,0,0,0,0,0,0,0,0
175,Al-Be-Cu-Ni-Ti-Zr,(Zr46.75Ti8.25Cu7.5Ni10Be27.5)85Al15,AC,AM,AM,-0.339,-32.71,-41.0342,-1.562431201,13.69231068,,,,,,0,0.15,0,0,0.23375,0,0,0,0,0,0.06375,0,0,0,0,0,0,0,0,0,0,0,0,0,0,0,0.085,0,0,,,,0,,,0,0,0,0.070125,0,0,0,0,0,0,0.397375
175,Al-Ce-Co-Cu-La-Ni,La32Ce32Al16Ni5Cu7Co8,AC,AM,AM,-0.227,-21.9,-27.9632,-1.560444083,15.24260076,,,,,,0,0.16,0,0,0,0,0,0.32,0.08,0,0.07,0,0,0,0,0,0,0,0.32,0,0,0,0,0,0,0,0.05,0,0,,,,0,,,0,0,0,0,0,0,0,0,0,0,0
175,Be-Cu-Ni-Ti-Y-Zr,Zr34Ti15Cu10Ni11Be28Y2,AC,AM,AM,-0.237,-22.87,-35.7804,-1.559092882,14.8875271,,,,,,0,0,0,0,0.28,0,0,0,0,0,0.1,0,0,0,0,0,0,0,0,0,0,0,0,0,0,0,0.11,0,0,,,,0,,,0,0,0,0.15,0,0,0,0.02,0,0,0.34
175,B-C-Cr-Fe-Ga-Mn-Mo,Fe46Mn10Mo16Cr4Ga2C15B7,AC,AM,AM,-0.125,-12.06,-32.9552,-1.55838648,18.04126402,,,,,,0,0,0,0.07,0,0.15,0,0,0,0.04,0,0,0,0.46,0.02,0,0,0,0,0,0,0,0.1,0.16,0,0,0,0,0,,,,0,,,0,0,0,0,0,0,0,0,0,0,0
175,B-C-Co-Cr-Fe-Mo-Y,Fe45Co3Cr15Mo14C15B6Y2,AC,AM,AM,-0.131,-12.64,-33.2892,-1.555962099,18.55633154,,,,,,0,0,0,0.06,0,0.15,0,0,0.03,0.15,0,0,0,0.45,0,0,0,0,0,0,0,0,0,0.14,0,0,0,0,0,,,,0,,,0,0,0,0,0,0,0,0.02,0,0,0
175,B-C-Cr-Fe-Mn-Mo-W,Fe48Mn10Mo13Cr4W3C15B7,AC,AM,AM,-0.12,-11.58,-32.9928,-1.552460391,17.92077215,,,,,,0,0,0,0.07,0,0.15,0,0,0,0.04,0,0,0,0.48,0,0,0,0,0,0,0,0,0.1,0.13,0,0,0,0,0,,,,0,,,0,0,0,0,0,0,0.03,0,0,0,0
175,Al-Ce-Co-Cu-La-Ni,La32Ce32Al16Ni5Cu10Co5,AC,AM,AM,-0.225,-21.71,-27.8768,-1.552282712,15.15806459,,,,,,0,0.16,0,0,0,0,0,0.32,0.05,0,0.1,0,0,0,0,0,0,0,0.32,0,0,0,0,0,0,0,0.05,0,0,,,,0,,,0,0,0,0,0,0,0,0,0,0,0
175,Al-Ce-Co-Cu-La-Ni,La32Ce32Al16Ni5Cu5Co10,AC,AM,AM,-0.229,-22.1,-28.0448,-1.552282712,15.29870163,,,,,,0,0.16,0,0,0,0,0,0.32,0.1,0,0.05,0,0,0,0,0,0,0,0.32,0,0,0,0,0,0,0,0.05,0,0,,,,0,,,0,0,0,0,0,0,0,0,0,0,0
175,Al-Be-Cu-Ni-Ti-Zr,(Zr46.75Ti8.25Cu7.5Ni10Be27.5)88Al12,AC,AM,AM,-0.315,-30.39,-40.8362,-1.546872591,13.93645553,,,,,,0,0.12,0,0,0.242,0,0,0,0,0,0.066,0,0,0,0,0,0,0,0,0,0,0,0,0,0,0,0.088,0,0,,,,0,,,0,0,0,0.0726,0,0,0,0,0,0,0.4114
175,Be-Cu-Mg-Ni-Ti-Y-Zr,Zr40Ti15Cu11Ni11Be21.5Y1Mg0.5,AC,AM,AM,-0.224,-21.61,-34.6307,-1.539708269,14.0364773,,,,,,0,0,0,0,0.215,0,0,0,0,0,0.11,0,0,0,0,0,0,0,0,0,0,0.005,0,0,0,0,0.11,0,0,,,,0,,,0,0,0,0.15,0,0,0,0.01,0,0,0.4
175,Be-Cu-Fe-Ni-Ti-Zr,Zr41Ti14Cu12.5Ni5Be22.5Fe5,AC,AM,AM,-0.215,-20.74,-32.471,-1.535936796,13.997264,,,,,,0,0,0,0,0.225,0,0,0,0,0,0.125,0,0,0.05,0,0,0,0,0,0,0,0,0,0,0,0,0.05,0,0,,,,0,,,0,0,0,0.14,0,0,0,0,0,0,0.41
175,Be-Cu-Ni-Ti-Y-Zr,(Zr0.41Ti0.14Cu0.125Ni0.1Be0.225)98Y2,AC,AM,AM,-0.218,-21.03,-34.3253,-1.53532875,14.32950705,,,,,,0,0,0,0,0.2205,0,0,0,0,0,0.1225,0,0,0,0,0,0,0,0,0,0,0,0,0,0,0,0.098,0,0,,,,0,,,0,0,0,0.1372,0,0,0,0.02,0,0,0.4018
175,Al-Ce-Co-Cu-La-Ni,La32Ce32Al16Ni5Cu12Co3,AC,AM,AM,-0.223,-21.52,-27.8432,-1.53186595,15.10144726,,,,,,0,0.16,0,0,0,0,0,0.32,0.03,0,0.12,0,0,0,0,0,0,0,0.32,0,0,0,0,0,0,0,0.05,0,0,,,,0,,,0,0,0,0,0,0,0,0,0,0,0
175,Al-Be-Cu-Ni-Ti-Zr,(Zr46.75Ti8.25Cu7.5Ni10Be27.5)90Al10,AC,AM,AM,-0.299,-28.85,-40.6418,-1.531847564,14.09704594,,,,,,0,0.1,0,0,0.2475,0,0,0,0,0,0.0675,0,0,0,0,0,0,0,0,0,0,0,0,0,0,0,0.09,0,0,,,,0,,,0,0,0,0.07425,0,0,0,0,0,0,0.42075
175,B-C-Cr-Fe-Mn-Mo-W,Fe49Mn10Mo13Cr3W3C15B7,AC,AM,AM,-0.115,-11.1,-32.9144,-1.526138336,17.91962815,,,,,,0,0,0,0.07,0,0.15,0,0,0,0.03,0,0,0,0.49,0,0,0,0,0,0,0,0,0.1,0.13,0,0,0,0,0,,,,0,,,0,0,0,0,0,0,0.03,0,0,0,0
175,B-C-Cr-Fe-Mo,Fe30Cr30Mo15C15B10,AC,AM,AM,-0.16,-15.44,-36.21,-1.521778187,18.3404781,,,,,,0,0,0,0.1,0,0.15,0,0,0,0.3,0,0,0,0.3,0,0,0,0,0,0,0,0,0,0.15,0,0,0,0,0,,,,0,,,0,0,0,0,0,0,0,0,0,0,0
175,Be-C-Cu-Ni-Ti-Zr,Zr41Ti14Cu12.5Ni2Be22.5C8,AC,AM,AM,-0.288,-27.79,-51.7432,-1.51666232,18.92174669,,,,,,0,0,0,0,0.225,0.08,0,0,0,0,0.125,0,0,0,0,0,0,0,0,0,0,0,0,0,0,0,0.02,0,0,,,,0,,,0,0,0,0.14,0,0,0,0,0,0,0.41
175,Be-Cu-Fe-Ni-Ti-Zr,Zr41Ti14Cu12.5Ni2Be22.5Fe8,AC,AM,AM,-0.211,-20.36,-30.8456,-1.51666232,14.00730692,,,,,,0,0,0,0,0.225,0,0,0,0,0,0.125,0,0,0.08,0,0,0,0,0,0,0,0,0,0,0,0,0.02,0,0,,,,0,,,0,0,0,0.14,0,0,0,0,0,0,0.41
175,Be-C-Cu-Ni-Ti-Zr,Zr41Ti14Cu12.5Ni8Be22.5C2,AC,AM,AM,-0.238,-22.96,-39.484,-1.51666232,15.35813649,,,,,,0,0,0,0,0.225,0.02,0,0,0,0,0.125,0,0,0,0,0,0,0,0,0,0,0,0,0,0,0,0.08,0,0,,,,0,,,0,0,0,0.14,0,0,0,0,0,0,0.41
175,Be-Cu-Fe-Ni-Ti-Zr,Zr41Ti14Cu12.5Ni8Be22.5Fe2,AC,AM,AM,-0.219,-21.13,-34.082,-1.51666232,13.98720982,,,,,,0,0,0,0,0.225,0,0,0,0,0,0.125,0,0,0.02,0,0,0,0,0,0,0,0,0,0,0,0,0.08,0,0,,,,0,,,0,0,0,0.14,0,0,0,0,0,0,0.41
175,Al-Be-Cu-Ni-Ti-Zr,(Zr46.75Ti8.25Cu7.5Ni10Be27.5)92Al8,AC,AM,AM,-0.282,-27.21,-40.3976,-1.512350953,14.25596693,,,,,,0,0.08,0,0,0.253,0,0,0,0,0,0.069,0,0,0,0,0,0,0,0,0,0,0,0,0,0,0,0.092,0,0,,,,0,,,0,0,0,0.0759,0,0,0,0,0,0,0.4301
175,B-Co-Fe-Ni-Si,Fe30Co30Ni15Si8B17,AC,AM,AM,-0.303,-29.24,-23.0576,-1.510242635,13.60752281,,,,,,0,0,0,0.17,0,0,0,0,0.3,0,0,0,0,0.3,0,0,0,0,0,0,0,0,0,0,0,0,0.15,0,0,,,,0.08,,,0,0,0,0,0,0,0,0,0,0,0
175,B-C-Cr-Fe-Mo,Fe37.5Cr15Mo22.5C15B10,AC,AM,AM,-0.153,-14.76,-36.105,-1.502827822,18.71981851,,,,,,0,0,0,0.1,0,0.15,0,0,0,0.15,0,0,0,0.375,0,0,0,0,0,0,0,0,0,0.225,0,0,0,0,0,,,,0,,,0,0,0,0,0,0,0,0,0,0,0
175,B-C-Cr-Fe-Mo,Fe37.5Cr22.5Mo15C15B10,AC,AM,AM,-0.152,-14.67,-35.6325,-1.502827822,18.3262818,,,,,,0,0,0,0.1,0,0.15,0,0,0,0.225,0,0,0,0.375,0,0,0,0,0,0,0,0,0,0.15,0,0,0,0,0,,,,0,,,0,0,0,0,0,0,0,0,0,0,0
175,Al-Cu-Ni-Si-Ti-Zr,Ni42Ti20Zr20.5Al8Cu5Si4.5,AC,AM,AM,-0.536,-51.72,-46.326,-1.502504688,10.81610831,,,,,,0,0.08,0,0,0,0,0,0,0,0,0.05,0,0,0,0,0,0,0,0,0,0,0,0,0,0,0,0.42,0,0,,,,0.045,,,0,0,0,0.2,0,0,0,0,0,0,0.205
175,B-C-Cr-Fe-Mn-Mo-W,Fe49Mn10Mo14Cr4V1C15B7,AC,AM,AM,-0.12,-11.58,-33.3844,-1.500578689,17.8416926,,,,,,0,0,0,0.07,0,0.15,0,0,0,0.04,0,0,0,0.49,0,0,0,0,0,0,0,0,0.1,0.14,0,0,0,0,0,,,,0,,,0,0,0,0,0,0.01,0,0,0,0,0
175,B-C-Cr-Fe-Mn-Mo-W,Fe49Mn10Mo14Cr4W1C15B7,AC,AM,AM,-0.113,-10.9,-33.0516,-1.500578689,17.86952636,,,,,,0,0,0,0.07,0,0.15,0,0,0,0.04,0,0,0,0.49,0,0,0,0,0,0,0,0,0.1,0.14,0,0,0,0,0,,,,0,,,0,0,0,0,0,0,0.01,0,0,0,0
175,Be-Cu-Ni-Ti-Zr,Zr38.5Ti16.5Ni9.75Cu15.25Be20,AC,AM,AM,-0.22,-21.23,-33.1951,-1.500433911,13.52620492,,,,,,0,0,0,0,0.2,0,0,0,0,0,0.1525,0,0,0,0,0,0,0,0,0,0,0,0,0,0,0,0.0975,0,0,,,,0,,,0,0,0,0.165,0,0,0,0,0,0,0.385
111,Co-Cr-Fe-Mn-Ni-V,CoCrFeMnNiV,AC+1000/24h,SS+IM,FCC+��,-0.142,-13.7,-7.5556,-1.791759469,3.288078437,636,,1660,1845,0.5,0,0,0,0,0,0,,,0.166666667,0.166666667,0,0,,0.166666667,,0,0,0,,0,0,0,0.166666667,0,0,0,0.166666667,0,,0,0,0,0,0,0,,0,0,0,0,0.166666667,0,0,,0,0
111,Co-Cr-Fe-Mn-Ni-V,CoCrFeMnNiV0.75,AC+1000/24h,SS+IM,FCC+��,-0.125,-12.06,-6.9565,-1.786723603,3.294550407,380,,740,1325,7.8,0,0,0,0,0,0,,,0.173913043,0.173913043,0,0,,0.173913043,,0,0,0,,0,0,0,0.173913043,0,0,0,0.173913043,0,,0,0,0,0,0,0,,0,0,0,0,0.130434783,0,0,,0,0
111,Co-Cr-Fe-Mn-Ni-V,CoCrFeMnNiV0.5,AC+1000/24h,SS+IM,FCC+��,-0.107,-10.32,-6.2149,-1.767761472,3.295001536,275,,620,,,0,0,0,0,0,0,,,0.181818182,0.181818182,0,0,,0.181818182,,0,0,0,,0,0,0,0.181818182,0,0,0,0.181818182,0,,0,0,0,0,0,0,,0,0,0,0,0.090909091,0,0,,0,0
111,Co-Cr-Fe-Mn-Ni-V,CoCrFeMnNiV0.25,AC+1000/24h,SS+IM,FCC+��,-0.086,-8.3,-5.2971,-1.724242094,3.287511245,144,,200,,,0,0,0,0,0,0,,,0.19047619,0.19047619,0,0,,0.19047619,,0,0,0,,0,0,0,0.19047619,0,0,0,0.19047619,0,,0,0,0,0,0,0,,0,0,0,0,0.047619048,0,0,,0,0
111,Co-Cr-Fe-Mn-Ni,CoCrFeMnNi,AC+1000/24h,SS,FCC,-0.063,-6.08,-4.16,-1.609437912,3.269463577,135,,230,,,0,0,0,0,0,0,,,0.2,0.2,0,0,,0.2,,0,0,0,,0,0,0,0.2,0,0,0,0.2,0,,0,0,0,0,0,0,,0,0,0,0,0,0,0,,0,0
108,Co-Cr-Fe-Mn-Ni,CoCrFeMnNi,AC+1000/24h+CR(80%),SS,FCC,-0.063,-6.08,-4.16,-1.609437912,3.269463577,,,,,,0,0,0,0,0,0,,,0.2,0.2,0,0,,0.2,,0,0,0,,0,0,0,0.2,0,0,0,0.2,0,,0,0,0,0,0,0,,0,0,0,0,0,0,0,,0,0
108,Co-Cr-Fe-Mn-Ni,Co1.4CrFeMnNi,AC+1000/24h+CR(80%),SS,FCC,-0.063,-6.08,-4.1152,-1.599165411,3.167277922,,,,,,0,0,0,0,0,0,,,0.259259259,0.185185185,0,0,,0.185185185,,0,0,0,,0,0,0,0.185185185,0,0,0,0.185185185,0,,0,0,0,0,0,0,,0,0,0,0,0,0,0,,0,0
108,Co-Cr-Fe-Mn-Ni,CoCr1.3FeMnNi0.7,AC+1000/24h+CR(80%),SS,FCC,-0.055,-5.31,-3.7232,-1.591157696,3.262141651,,,,,,0,0,0,0,0,0,,,0.2,0.26,0,0,,0.2,,0,0,0,,0,0,0,0.2,0,0,0,0.14,0,,0,0,0,0,0,0,,0,0,0,0,0,0,0,,0,0
108,Co-Cr-Fe-Ni,CoCrFeNi,AC+1000/24h+CR(80%),SS,FCC,-0.053,-5.11,-3.75,-1.386294361,0.302115885,,,,,,0,0,0,0,0,0,,,0.25,0.25,0,0,,0.25,,0,0,0,,0,0,0,0,0,0,0,0.25,0,,0,0,0,0,0,0,,0,0,0,0,0,0,0,,0,0
108,Co-Cr-Fe-Mn-Ni,CoCrFeMnNi,AC+1000/24h+CR(80%)+1100/1h,SS,FCC,-0.063,-6.08,-4.16,-1.609437912,3.269463577,,,,,,0,0,0,0,0,0,,,0.2,0.2,0,0,,0.2,,0,0,0,,0,0,0,0.2,0,0,0,0.2,0,,0,0,0,0,0,0,,0,0,0,0,0,0,0,,0,0
108,Co-Cr-Fe-Mn-Ni,Co1.4CrFeMnNi,AC+1000/24h+CR(80%)+1100/1h,SS,FCC,-0.063,-6.08,-4.1152,-1.599165411,3.167277922,,,,,,0,0,0,0,0,0,,,0.259259259,0.185185185,0,0,,0.185185185,,0,0,0,,0,0,0,0.185185185,0,0,0,0.185185185,0,,0,0,0,0,0,0,,0,0,0,0,0,0,0,,0,0
108,Co-Cr-Fe-Mn-Ni,CoCr1.3FeMnNi0.7,AC+1000/24h+CR(80%)+1100/1h,SS,FCC,-0.055,-5.31,-3.7232,-1.591157696,3.262141651,,,,,,0,0,0,0,0,0,,,0.2,0.26,0,0,,0.2,,0,0,0,,0,0,0,0.2,0,0,0,0.14,0,,0,0,0,0,0,0,,0,0,0,0,0,0,0,,0,0
108,Co-Cr-Fe-Ni,CoCrFeNi,AC+1000/24h+CR(80%)+1100/1h,SS,FCC,-0.053,-5.11,-3.75,-1.386294361,0.302115885,,,,,,0,0,0,0,0,0,,,0.25,0.25,0,0,,0.25,,0,0,0,,0,0,0,0,0,0,0,0.25,0,,0,0,0,0,0,0,,0,0,0,0,0,0,0,,0,0
108,Co-Cr-Fe-Mn-Ni,Co1.4CrFeMnNi,AC+1000/24h+CR(80%)+625/1h,SS,FCC,-0.063,-6.08,-4.1152,-1.599165411,3.167277922,,,,,,0,0,0,0,0,0,,,0.259259259,0.185185185,0,0,,0.185185185,,0,0,0,,0,0,0,0.185185185,0,0,0,0.185185185,0,,0,0,0,0,0,0,,0,0,0,0,0,0,0,,0,0
108,Co-Cr-Fe-Ni,CoCrFeNi,AC+1000/24h+CR(80%)+625/1h,SS,FCC,-0.053,-5.11,-3.75,-1.386294361,0.302115885,,,,,,0,0,0,0,0,0,,,0.25,0.25,0,0,,0.25,,0,0,0,,0,0,0,0,0,0,0,0.25,0,,0,0,0,0,0,0,,0,0,0,0,0,0,0,,0,0
108,Co-Cr-Fe-Mn-Ni,CoCrFeMnNi,AC+1000/24h+CR(80%)+650/1h,SS,FCC,-0.063,-6.08,-4.16,-1.609437912,3.269463577,,,,,,0,0,0,0,0,0,,,0.2,0.2,0,0,,0.2,,0,0,0,,0,0,0,0.2,0,0,0,0.2,0,,0,0,0,0,0,0,,0,0,0,0,0,0,0,,0,0
108,Co-Cr-Fe-Mn-Ni,CoCr1.3FeMnNi0.7,AC+1000/24h+CR(80%)+675/1h,SS,FCC,-0.055,-5.31,-3.7232,-1.591157696,3.262141651,,,,,,0,0,0,0,0,0,,,0.2,0.26,0,0,,0.2,,0,0,0,,0,0,0,0.2,0,0,0,0.14,0,,0,0,0,0,0,0,,0,0,0,0,0,0,0,,0,0
108,Co-Cr-Fe-Mn-Ni,CoCr1.3FeMnNi0.7,AC+1000/24h+CR(80%)+700/1h,SS+IM,FCC+��,-0.055,-5.31,-3.7232,-1.591157696,3.262141651,,,,,,0,0,0,0,0,0,,,0.2,0.26,0,0,,0.2,,0,0,0,,0,0,0,0.2,0,0,0,0.14,0,,0,0,0,0,0,0,,0,0,0,0,0,0,0,,0,0
63,Al-Co-Cr-Fe-Ni-Ti,AlCoCrFeNiTi,AC+1000/2h,SS+IM,BCC+FCC+B2+C14+E93+Unknown,-0.37,-35.7,-21.5556,-1.791759469,7.2207879,,,,,,0,0.166666667,0,0,0,0,,,0.166666667,0.166666667,0,0,,0.166666667,,0,0,0,,0,0,0,0,0,0,0,0.166666667,0,,0,0,0,0,0,0,,0,0,0.166666667,0,0,0,0,,0,0
63,Al-Co-Cr-Fe-Ni-Ti,Al1.5CoCrFeNiTi,AC+1000/2h,SS+IM,BCC+B2,-0.492,-47.47,-22.7219,-1.778233306,7.291623006,,,,,,0,0.230769231,0,0,0,0,,,0.153846154,0.153846154,0,0,,0.153846154,,0,0,0,,0,0,0,0,0,0,0,0.153846154,0,,0,0,0,0,0,0,,0,0,0.153846154,0,0,0,0,,0,0
63,Al-Co-Cr-Fe-Ni-Ti,Al0.5CoCrFeNiTi,AC+1000/2h,SS+IM,BCC+FCC+B2+C14+E93+Unknown,-0.381,-36.76,-19.5702,-1.767761472,7.044038515,,,,,,0,0.090909091,0,0,0,0,,,0.181818182,0.181818182,0,0,,0.181818182,,0,0,0,,0,0,0,0,0,0,0,0.181818182,0,,0,0,0,0,0,0,,0,0,0.181818182,0,0,0,0,,0,0
63,Al-Co-Cr-Fe-Ni-Ti,Al2.0CoCrFeNiTi,AC+1000/2h,SS+IM,BCC+B2,-0.532,-51.33,-23.3469,-1.747868097,7.298999662,,,,,,0,0.285714286,0,0,0,0,,,0.142857143,0.142857143,0,0,,0.142857143,,0,0,0,,0,0,0,0,0,0,0,0.142857143,0,,0,0,0,0,0,0,,0,0,0.142857143,0,0,0,0,,0,0
33,Al-Co-Cr-Cu-Fe-Ni,AlCoCrCuFeNi,AC+1000/5h,SS,BCC+FCC,-0.538,-51.91,-4.7778,-1.791759469,5.281130599,,,930,,27,0,0.166666667,0,0,0,0,,,0.166666667,0.166666667,0.166666667,0,,0.166666667,,0,0,0,,0,0,0,0,0,0,0,0.166666667,0,,0,0,0,0,0,0,,0,0,0,0,0,0,0,,0,0
123,Co-Cr-Fe-Ni-Ti,CoCrFeNiTi0.5,AC+1000/6h/FC,SS+IM,FCC+IM+��,-0.208,-20.07,-11.5556,-1.58109375,5.331036033,511.52,,,,,0,0,0,0,0,0,,,0.222222222,0.222222222,0,0,,0.222222222,,0,0,0,,0,0,0,0,0,0,0,0.222222222,0,,0,0,0,0,0,0,,0,0,0.111111111,0,0,0,0,,0,0
24,Al-Co-Cr-Cu-Fe-Ni,Al0.5CoCrCuFeNi,AC+1000/6h/WQ+CR(84%),SS+IM,FCC+L12,-0.169,-16.31,-1.5207,-1.767761472,4.169207861,,,,,,0,0.090909091,0,0,0,0,,,0.181818182,0.181818182,0.181818182,0,,0.181818182,,0,0,0,,0,0,0,0,0,0,0,0.181818182,0,,0,0,0,0,0,0,,0,0,0,0,0,0,0,,0,0
101,Co-Cr-Cu-Fe-Mn,CoCrCuFeMn,AC+1000/72h,SS,2FCC,-0.036,-3.47,4.16,-1.609437912,3.14703294,,,,,,0,0,0,0,0,0,,,0.2,0.2,0.2,0,,0.2,,0,0,0,,0,0,0,0.2,0,0,0,0,0,,0,0,0,0,0,0,,0,0,0,0,0,0,0,,0,0
101,Co-Cr-Fe-Mn-Ni,CoCrFeMnNi,AC+1000/72h,SS,FCC,-0.063,-6.08,-4.16,-1.609437912,3.269463577,,,,,,0,0,0,0,0,0,,,0.2,0.2,0,0,,0.2,,0,0,0,,0,0,0,0.2,0,0,0,0.2,0,,0,0,0,0,0,0,,0,0,0,0,0,0,0,,0,0
101,Co-Cr-Mn-Ni-V,CoCrMnNiV,AC+1000/72h,SS+IM,FCC+��,-0.159,-15.34,-9.12,-1.609437912,3.331291866,,,,,,0,0,0,0,0,0,,,0.2,0.2,0,0,,0,,0,0,0,,0,0,0,0.2,0,0,0,0.2,0,,0,0,0,0,0,0,,0,0,0,0,0.2,0,0,,0,0
101,Co-Fe-Mn-Mo-Ni,CoFeMnMoNi,AC+1000/72h,SS+IM,FCC+D85,-0.057,-5.5,-4,-1.609437912,4.21497555,,,,,,0,0,0,0,0,0,,,0.2,0,0,0,,0.2,,0,0,0,,0,0,0,0.2,0.2,0,0,0.2,0,,0,0,0,0,0,0,,0,0,0,0,0,0,0,,0,0
101,Co-Fe-Mn-Ni-V,CoFeMnNiV,AC+1000/72h,SS+IM,FCC+��,-0.169,-16.31,-8.96,-1.609437912,3.440813898,,,,,,0,0,0,0,0,0,,,0.2,0,0,0,,0.2,,0,0,0,,0,0,0,0.2,0,0,0,0.2,0,,0,0,0,0,0,0,,0,0,0,0,0.2,0,0,,0,0
101,Cr-Fe-Mn-Ni-Ti,CrFeMnNiTi,AC+1000/72h,SS+IM,A12+BCC+C14+Unk,-0.252,-24.31,-13.28,-1.609437912,6.593579894,,,,,,0,0,0,0,0,0,,,0,0.2,0,0,,0.2,,0,0,0,,0,0,0,0.2,0,0,0,0.2,0,,0,0,0,0,0,0,,0,0,0.2,0,0,0,0,,0,0
63,Co-Cr-Fe-Ni-Ti,CoCrFeNiTi,AC+1000C/2h,SS+IM,BCC+FCC+C14+E93+Unk,-0.271,-26.15,-16.32,-1.609437912,6.680561833,,,,,,0,0,0,0,0,0,,,0.2,0.2,0,0,,0.2,,0,0,0,,0,0,0,0,0,0,0,0.2,0,,0,0,0,0,0,0,,0,0,0.2,0,0,0,0,,0,0
83,Al-Cr-Mo-Nb-Ti,AlCrMoNbTi,AC+1100/20h/FC,SS+IM,BCC+Laves+Unknown,-0.252,-24.31,-13.6,-1.609437912,5.494041973,,,,,,0,0.2,0,0,0,0,,,0,0.2,0,0,,0,,0,0,0,,0,0,0,0,0.2,0.2,0,0,0,,0,0,0,0,0,0,,0,0,0.2,0,0,0,0,,0,0
50,Al-Co-Cr-Fe-Ni,AlCoCrFeNi,AC+1100/24/WQ,SS+IM,BCC+FCC+B2,-0.309,-29.81,-12.32,-1.609437912,5.777889559,433,,1138,,,0,0.2,0,0,0,0,,,0.2,0.2,0,0,,0.2,,0,0,0,,0,0,0,0,0,0,0,0.2,0,,0,0,0,0,0,0,,0,0,0,0,0,0,0,,0,0
50,Al-Co-Cr-Fe-Ni,Al0.875CoCrFeNi,AC+1100/24/WQ,SS+IM,BCC+FCC+B2,-0.286,-27.59,-11.6555,-1.608087277,5.560415376,361,,,,,0,0.179487179,0,0,0,0,,,0.205128205,0.205128205,0,0,,0.205128205,,0,0,0,,0,0,0,0,0,0,0,0.205128205,0,,0,0,0,0,0,0,,0,0,0,0,0,0,0,,0,0
50,Al-Co-Cr-Fe-Ni,Al1.25CoCrFeNi,AC+1100/24/WQ,SS+IM,BCC+B2,-0.345,-33.29,-13.424,-1.60509866,6.117619353,499,,,,,0,0.238095238,0,0,0,0,,,0.19047619,0.19047619,0,0,,0.19047619,,0,0,0,,0,0,0,0,0,0,0,0.19047619,0,,0,0,0,0,0,0,,0,0,0,0,0,0,0,,0,0
50,Al-Co-Cr-Fe-Ni,Al0.75CoCrFeNi,AC+1100/24/WQ,SS+IM,FCC+B2,-0.262,-25.28,-10.903,-1.603568103,5.300811695,280,,,,,0,0.157894737,0,0,0,0,,,0.210526316,0.210526316,0,0,,0.210526316,,0,0,0,,0,0,0,0,0,0,0,0.210526316,0,,0,0,0,0,0,0,,0,0,0,0,0,0,0,,0,0
50,Al-Co-Cr-Fe-Ni,Al1.5CoCrFeNi,AC+1100/24/WQ,SS+IM,BCC+B2,-0.377,-36.37,-14.281,-1.594166699,6.364565808,517,,,,,0,0.272727273,0,0,0,0,,,0.181818182,0.181818182,0,0,,0.181818182,,0,0,0,,0,0,0,0,0,0,0,0.181818182,0,,0,0,0,0,0,0,,0,0,0,0,0,0,0,,0,0
50,Al-Co-Cr-Fe-Ni,Al0.5CoCrFeNi,AC+1100/24/WQ,SS+IM,FCC+B2,-0.207,-19.97,-9.0864,-1.58109375,4.602314541,209,,,,,0,0.111111111,0,0,0,0,,,0.222222222,0.222222222,0,0,,0.222222222,,0,0,0,,0,0,0,0,0,0,0,0.222222222,0,,0,0,0,0,0,0,,0,0,0,0,0,0,0,,0,0
50,Al-Co-Cr-Fe-Ni,Al0.375CoCrFeNi,AC+1100/24/WQ,SS+IM,FCC+B2,-0.176,-16.98,-7.9935,-1.559977599,4.117134031,196,,,,,0,0.085714286,0,0,0,0,,,0.228571429,0.228571429,0,0,,0.228571429,,0,0,0,,0,0,0,0,0,0,0,0.228571429,0,,0,0,0,0,0,0,,0,0,0,0,0,0,0,,0,0
50,Al-Co-Cr-Fe-Ni,Al0.25CoCrFeNi,AC+1100/24/WQ,SS,FCC,-0.139,-13.41,-6.7543,-1.52846571,3.478013819,113,,,,,0,0.058823529,0,0,0,0,,,0.235294118,0.235294118,0,0,,0.235294118,,0,0,0,,0,0,0,0,0,0,0,0.235294118,0,,0,0,0,0,0,0,,0,0,0,0,0,0,0,,0,0
50,Co-Cr-Fe-Ni,CoCrFeNi,AC+1100/24/WQ,SS,FCC,-0.053,-5.11,-3.75,-1.386294361,0.302115885,113,,,,,0,0,0,0,0,0,,,0.25,0.25,0,0,,0.25,,0,0,0,,0,0,0,0,0,0,0,0.25,0,,0,0,0,0,0,0,,0,0,0,0,0,0,0,,0,0
54,Al-Co-Cr-Fe-Ni,AlCoCrFeNi,AC+1100/24/WQ,SS,BCC+FCC,-0.309,-29.81,-12.32,-1.609437912,5.777889559,,,1138,,,0,0.2,0,0,0,0,,,0.2,0.2,0,0,,0.2,,0,0,0,,0,0,0,0,0,0,0,0.2,0,,0,0,0,0,0,0,,0,0,0,0,0,0,0,,0,0
54,Al-Co-Cr-Fe-Ni,Al0.875CoCrFeNi,AC+1100/24/WQ,SS,BCC+FCC,-0.286,-27.59,-11.6555,-1.608087277,5.560415376,,,,,,0,0.179487179,0,0,0,0,,,0.205128205,0.205128205,0,0,,0.205128205,,0,0,0,,0,0,0,0,0,0,0,0.205128205,0,,0,0,0,0,0,0,,0,0,0,0,0,0,0,,0,0
54,Al-Co-Cr-Fe-Ni,Al1.25CoCrFeNi,AC+1100/24/WQ,SS,BCC,-0.345,-33.29,-13.424,-1.60509866,6.117619353,,,,,,0,0.238095238,0,0,0,0,,,0.19047619,0.19047619,0,0,,0.19047619,,0,0,0,,0,0,0,0,0,0,0,0.19047619,0,,0,0,0,0,0,0,,0,0,0,0,0,0,0,,0,0
54,Al-Co-Cr-Fe-Ni,Al0.75CoCrFeNi,AC+1100/24/WQ,SS,BCC+FCC,-0.262,-25.28,-10.903,-1.603568103,5.300811695,,,,,,0,0.157894737,0,0,0,0,,,0.210526316,0.210526316,0,0,,0.210526316,,0,0,0,,0,0,0,0,0,0,0,0.210526316,0,,0,0,0,0,0,0,,0,0,0,0,0,0,0,,0,0
54,Al-Co-Cr-Fe-Ni,Al1.5CoCrFeNi,AC+1100/24/WQ,SS,BCC,-0.377,-36.37,-14.281,-1.594166699,6.364565808,,,,,,0,0.272727273,0,0,0,0,,,0.181818182,0.181818182,0,0,,0.181818182,,0,0,0,,0,0,0,0,0,0,0,0.181818182,0,,0,0,0,0,0,0,,0,0,0,0,0,0,0,,0,0
54,Al-Co-Cr-Fe-Ni,Al0.5CoCrFeNi,AC+1100/24/WQ,SS,BCC+FCC,-0.207,-19.97,-9.0864,-1.58109375,4.602314541,,,,,,0,0.111111111,0,0,0,0,,,0.222222222,0.222222222,0,0,,0.222222222,,0,0,0,,0,0,0,0,0,0,0,0.222222222,0,,0,0,0,0,0,0,,0,0,0,0,0,0,0,,0,0
54,Al-Co-Cr-Fe-Ni,Al2.0CoCrFeNi,AC+1100/24/WQ,SS,BCC,-0.428,-41.3,-15.4444,-1.560710409,6.6780149,,,,,,0,0.333333333,0,0,0,0,,,0.166666667,0.166666667,0,0,,0.166666667,,0,0,0,,0,0,0,0,0,0,0,0.166666667,0,,0,0,0,0,0,0,,0,0,0,0,0,0,0,,0,0
54,Al-Co-Cr-Fe-Ni,Al0.375CoCrFeNi,AC+1100/24/WQ,SS,FCC,-0.176,-16.98,-7.9935,-1.559977599,4.117134031,,,,,,0,0.085714286,0,0,0,0,,,0.228571429,0.228571429,0,0,,0.228571429,,0,0,0,,0,0,0,0,0,0,0,0.228571429,0,,0,0,0,0,0,0,,0,0,0,0,0,0,0,,0,0
54,Al-Co-Cr-Fe-Ni,Al0.25CoCrFeNi,AC+1100/24/WQ,SS,FCC,-0.139,-13.41,-6.7543,-1.52846571,3.478013819,,,,,,0,0.058823529,0,0,0,0,,,0.235294118,0.235294118,0,0,,0.235294118,,0,0,0,,0,0,0,0,0,0,0,0.235294118,0,,0,0,0,0,0,0,,0,0,0,0,0,0,0,,0,0
54,Co-Cr-Fe-Ni,CoCrFeNi,AC+1100/24/WQ,SS,FCC,-0.053,-5.11,-3.75,-1.386294361,0.302115885,,,,,,0,0,0,0,0,0,,,0.25,0.25,0,0,,0.25,,0,0,0,,0,0,0,0,0,0,0,0.25,0,,0,0,0,0,0,0,,0,0,0,0,0,0,0,,0,0
50,Al-Co-Cr-Fe-Ni,Al0.875CoCrFeNi,AC+1100/24/WQ+CR(50%),SS+IM,BCC+FCC+B2,-0.286,-27.59,-11.6555,-1.608087277,5.560415376,497,,,,,0,0.179487179,0,0,0,0,,,0.205128205,0.205128205,0,0,,0.205128205,,0,0,0,,0,0,0,0,0,0,0,0.205128205,0,,0,0,0,0,0,0,,0,0,0,0,0,0,0,,0,0
50,Al-Co-Cr-Fe-Ni,Al0.75CoCrFeNi,AC+1100/24/WQ+CR(50%),SS,BCC+FCC,-0.262,-25.28,-10.903,-1.603568103,5.300811695,434,,,,,0,0.157894737,0,0,0,0,,,0.210526316,0.210526316,0,0,,0.210526316,,0,0,0,,0,0,0,0,0,0,0,0.210526316,0,,0,0,0,0,0,0,,0,0,0,0,0,0,0,,0,0
104,Co-Cr-Cu-Fe-Ni,CoCrCu0.5FeNi,AC+1100/24h,SS,3FCC,-0.047,-4.53,0.4938,-1.58109375,0.835312488,154,,,,,0,0,0,0,0,0,,,0.222222222,0.222222222,0.111111111,0,,0.222222222,,0,0,0,,0,0,0,0,0,0,0,0.222222222,0,,0,0,0,0,0,0,,0,0,0,0,0,0,0,,0,0
13,Al-Co-Cr-Cu-Fe-Ni,Al0.3CoCrCu0.5FeNi,AC+1100/24h/FC,SS+IM,FCC+L12,-0.138,-13.31,-2.8212,-1.716067049,3.578700545,,,,,,0,0.0625,0,0,0,0,,,0.208333333,0.208333333,0.104166667,0,,0.208333333,,0,0,0,,0,0,0,0,0,0,0,0.208333333,0,,0,0,0,0,0,0,,0,0,0,0,0,0,0,,0,0
50,Al-Co-Cr-Fe-Ni,Al2.0CoCrFeNi,AC+1100/24h/WQ,SS+IM,BCC+B2,-0.428,-41.3,-15.4444,-1.560710409,6.6780149,512,,,,,0,0.333333333,0,0,0,0,,,0.166666667,0.166666667,0,0,,0.166666667,,0,0,0,,0,0,0,0,0,0,0,0.166666667,0,,0,0,0,0,0,0,,0,0,0,0,0,0,0,,0,0
105,Co-Cr-Cu-Fe-Ni,CoCrCu0.5FeNi,AC+1100/24h/WQ,SS,3FCC,-0.047,-4.53,0.4938,-1.58109375,0.835312488,164,,,,,0,0,0,0,0,0,,,0.222222222,0.222222222,0.111111111,0,,0.222222222,,0,0,0,,0,0,0,0,0,0,0,0.222222222,0,,0,0,0,0,0,0,,0,0,0,0,0,0,0,,0,0
125,Co-Cr-Mn-Ni,CoCrMnNi,AC+1100/24h/WQ,SS,FCC,-0.054,-5.21,-5.5,-1.386294361,3.446992938,,,,,,0,0,0,0,0,0,,,0.25,0.25,0,0,,0,,0,0,0,,0,0,0,0.25,0,0,0,0.25,0,,0,0,0,0,0,0,,0,0,0,0,0,0,0,,0,0
125,Co-Fe-Mn-Ni,CoFeMnNi,AC+1100/24h/WQ,SS,FCC,-0.071,-6.85,-4,-1.386294361,3.551249522,,,,,,0,0,0,0,0,0,,,0.25,0,0,0,,0.25,,0,0,0,,0,0,0,0.25,0,0,0,0.25,0,,0,0,0,0,0,0,,0,0,0,0,0,0,0,,0,0
125,Co-Mn-Ni,CoMnNi,AC+1100/24h/WQ,SS,FCC,-0.055,-5.31,-5.7778,-1.098612289,3.73468262,,,,,,0,0,0,0,0,0,,,0.333333333,0,0,0,,0,,0,0,0,,0,0,0,0.333333333,0,0,0,0.333333333,0,,0,0,0,0,0,0,,0,0,0,0,0,0,0,,0,0
125,Fe-Mn-Ni,FeMnNi,AC+1100/24h/WQ,SS,FCC,-0.049,-4.73,-4.4444,-1.098612289,3.928542706,,,,,,0,0,0,0,0,0,,,0,0,0,0,,0.333333333,,0,0,0,,0,0,0,0.333333333,0,0,0,0.333333333,0,,0,0,0,0,0,0,,0,0,0,0,0,0,0,,0,0
50,Al-Co-Cr-Fe-Ni,Al0.5CoCrFeNi,AC+1100/24h/WQ+CR(50%),SS,BCC+FCC,-0.207,-19.97,-9.0864,-1.58109375,4.602314541,368,,,,,0,0.111111111,0,0,0,0,,,0.222222222,0.222222222,0,0,,0.222222222,,0,0,0,,0,0,0,0,0,0,0,0.222222222,0,,0,0,0,0,0,0,,0,0,0,0,0,0,0,,0,0
50,Al-Co-Cr-Fe-Ni,Al0.375CoCrFeNi,AC+1100/24h/WQ+CR(50%),SS,BCC+FCC,-0.176,-16.98,-7.9935,-1.559977599,4.117134031,360,,,,,0,0.085714286,0,0,0,0,,,0.228571429,0.228571429,0,0,,0.228571429,,0,0,0,,0,0,0,0,0,0,0,0.228571429,0,,0,0,0,0,0,0,,0,0,0,0,0,0,0,,0,0
50,Al-Co-Cr-Fe-Ni,Al0.25CoCrFeNi,AC+1100/24h/WQ+CR(50%),SS,FCC,-0.139,-13.41,-6.7543,-1.52846571,3.478013819,346,,,,,0,0.058823529,0,0,0,0,,,0.235294118,0.235294118,0,0,,0.235294118,,0,0,0,,0,0,0,0,0,0,0,0.235294118,0,,0,0,0,0,0,0,,0,0,0,0,0,0,0,,0,0
50,Co-Cr-Fe-Ni,CoCrFeNi,AC+1100/24h/WQ+CR(50%),SS,FCC,-0.053,-5.11,-3.75,-1.386294361,0.302115885,325,,,,,0,0,0,0,0,0,,,0.25,0.25,0,0,,0.25,,0,0,0,,0,0,0,0,0,0,0,0.25,0,,0,0,0,0,0,0,,0,0,0,0,0,0,0,,0,0
61,Al-Co-Cr-Fe-Ni-Ti,Al0.2Co1.5CrFeNi1.5Ti,AC+1100/4h/AC+800/10h/AC,SS+IM,FCC+D024,-0.306,-29.52,-16.9615,-1.68027385,6.45605898,717,,,,,0,0.032258065,0,0,0,0,,,0.241935484,0.161290323,0,0,,0.161290323,,0,0,0,,0,0,0,0,0,0,0,0.241935484,0,,0,0,0,0,0,0,,0,0,0.161290323,0,0,0,0,,0,0
61,Al-Co-Cr-Fe-Ni-Ti,Al0.2Co1.5CrFeNi1.5Ti0.5,AC+1100/4h/AC+800/10h/AC,SS,FCC,-0.244,-23.54,-12.4038,-1.644337376,5.341798245,487,,,,,0,0.035087719,0,0,0,0,,,0.263157895,0.175438596,0,0,,0.175438596,,0,0,0,,0,0,0,0,0,0,0,0.263157895,0,,0,0,0,0,0,0,,0,0,0.087719298,0,0,0,0,,0,0
61,Co-Cr-Fe-Ni-Ti,Co1.5CrFeNi1.5Ti,AC+1100/4h/AC+800/10h/AC,SS+IM,FCC+D024,-0.264,-25.47,-15.6111,-1.589026915,6.247995391,654,,,,,0,0,0,0,0,0,,,0.25,0.166666667,0,0,,0.166666667,,0,0,0,,0,0,0,0,0,0,0,0.25,0,,0,0,0,0,0,0,,0,0,0.166666667,0,0,0,0,,0,0
61,Co-Cr-Fe-Ni-Ti,Co1.5CrFeNi1.5Ti0.5,AC+1100/4h/AC+800/10h/AC,SS+IM,FCC+D024,-0.205,-19.78,-10.7438,-1.546598686,4.885035952,509,,,,,0,0,0,0,0,0,,,0.272727273,0.181818182,0,0,,0.181818182,,0,0,0,,0,0,0,0,0,0,0,0.272727273,0,,0,0,0,0,0,0,,0,0,0.090909091,0,0,0,0,,0,0
83,Al-Cr-Mo-Nb-Ti,AlCrMoNbTi,AC+1100/Deformed,IM,Laves+Unknown,-0.252,-24.31,-13.6,-1.609437912,5.494041973,,,,,,0,0.2,0,0,0,0,,,0,0.2,0,0,,0,,0,0,0,,0,0,0,0,0.2,0.2,0,0,0,,0,0,0,0,0,0,,0,0,0.2,0,0,0,0,,0,0
83,Al-Cr-Mo-Nb-Ti,AlCrMoNbTi,AC+11300/20h/FC,SS+IM,BCC+Unknown,-0.252,-24.31,-13.6,-1.609437912,5.494041973,,,,,,0,0.2,0,0,0,0,,,0,0.2,0,0,,0,,0,0,0,,0,0,0,0,0.2,0.2,0,0,0,,0,0,0,0,0,0,,0,0,0.2,0,0,0,0,,0,0
83,Al-Cr-Mo-Nb-Ti,AlCrMoNbTi,AC+1200/20h/FC,SS+IM,BCC+Laves+Unknown,-0.252,-24.31,-13.6,-1.609437912,5.494041973,,,,,,0,0.2,0,0,0,0,,,0,0.2,0,0,,0,,0,0,0,,0,0,0,0,0.2,0.2,0,0,0,,0,0,0,0,0,0,,0,0,0.2,0,0,0,0,,0,0
125,Co-Cr-Fe-Mn-Ni,CoCrFeMnNi,AC+1200/24h/WQ,SS,FCC,-0.063,-6.08,-4.16,-1.609437912,3.269463577,,,,,,0,0,0,0,0,0,,,0.2,0.2,0,0,,0.2,,0,0,0,,0,0,0,0.2,0,0,0,0.2,0,,0,0,0,0,0,0,,0,0,0,0,0,0,0,,0,0
125,Co-Cr-Fe-Ni,CoCrFeNi,AC+1200/24h/WQ,SS,FCC,-0.053,-5.11,-3.75,-1.386294361,0.302115885,,,,,,0,0,0,0,0,0,,,0.25,0.25,0,0,,0.25,,0,0,0,,0,0,0,0,0,0,0,0.25,0,,0,0,0,0,0,0,,0,0,0,0,0,0,0,,0,0
125,Co-Cr-Ni,CoCrNi,AC+1200/24h/WQ,SS,FCC,-0.019,-1.83,-4.8889,-1.098612289,0.164559904,,,,,,0,0,0,0,0,0,,,0.333333333,0.333333333,0,0,,0,,0,0,0,,0,0,0,0,0,0,0,0.333333333,0,,0,0,0,0,0,0,,0,0,0,0,0,0,0,,0,0
125,Co-Fe-Ni,CoFeNi,AC+1200/24h/WQ,SS,FCC,-0.071,-6.85,-1.3333,-1.098612289,0.327647103,,,,,,0,0,0,0,0,0,,,0.333333333,0,0,0,,0.333333333,,0,0,0,,0,0,0,0,0,0,0,0.333333333,0,,0,0,0,0,0,0,,0,0,0,0,0,0,0,,0,0
125,Cr-Fe-Ni,CrFeNi,AC+1200/24h/WQ,SS,FCC+BCC,-0.046,-4.44,-4.4444,-1.098612289,0.264975775,,,,,,0,0,0,0,0,0,,,0,0.333333333,0,0,,0.333333333,,0,0,0,,0,0,0,0,0,0,0,0.333333333,0,,0,0,0,0,0,0,,0,0,0,0,0,0,0,,0,0
135,Cr-Fe-Mn-Ni,Cr0.66FeMnNi,AC+1200/24h/WQ,SS,FCC,-0.041,-3.96,-4.1685,-1.372392162,3.684861172,,,,,,0,0,0,0,0,0,,,0,0.180327869,0,0,,0.273224044,,0,0,0,,0,0,0,0.273224044,0,0,0,0.273224044,0,,0,0,0,0,0,0,,0,0,0,0,0,0,0,,0,0
135,Cr-Fe-Mn-Ni,Cr0.66FeMnNi,AC+1200/24h/WQ+CR(86%,SS,FCC,-0.041,-3.96,-4.1685,-1.372392162,3.684861172,,,,,,0,0,0,0,0,0,,,0,0.180327869,0,0,,0.273224044,,0,0,0,,0,0,0,0.273224044,0,0,0,0.273224044,0,,0,0,0,0,0,0,,0,0,0,0,0,0,0,,0,0
135,Cr-Fe-Mn-Ni,Cr0.66FeMnNi,AC+1200/24h/WQ+CR(86%)+900/1h,SS,FCC,-0.041,-3.96,-4.1685,-1.372392162,3.684861172,,,,,,0,0,0,0,0,0,,,0,0.180327869,0,0,,0.273224044,,0,0,0,,0,0,0,0.273224044,0,0,0,0.273224044,0,,0,0,0,0,0,0,,0,0,0,0,0,0,0,,0,0
12,Al-Co-Cr-Cu-Fe-Ni,Al0.2CoCrCu0.2FeNi2,AC+1200/24h+CR(93%)+700/20h/WQ,SS+IM,FCC+L12,-0.11,-10.61,-4.5322,-1.548895399,2.824424341,,,719,1048,30.4,0,0.037037037,0,0,0,0,,,0.185185185,0.185185185,0.037037037,0,,0.185185185,,0,0,0,,0,0,0,0,0,0,0,0.37037037,0,,0,0,0,0,0,0,,0,0,0,0,0,0,0,,0,0
12,Al-Co-Cr-Cu-Fe-Ni,Al0.2CoCrCu0.2FeNi2,AC+1200/24h+CR(93%)+800/1h/WQ,SS,FCC,-0.11,-10.61,-4.5322,-1.548895399,2.824424341,,,460,732,31.7,0,0.037037037,0,0,0,0,,,0.185185185,0.185185185,0.037037037,0,,0.185185185,,0,0,0,,0,0,0,0,0,0,0,0.37037037,0,,0,0,0,0,0,0,,0,0,0,0,0,0,0,,0,0
110,Co-Cr-Fe-Mn-Ni,CoCrFeMnNi,AC+1200/48h+HPT,SS,FCC,-0.063,-6.08,-4.16,-1.609437912,3.269463577,520,,,,,0,0,0,0,0,0,,,0.2,0.2,0,0,,0.2,,0,0,0,,0,0,0,0.2,0,0,0,0.2,0,,0,0,0,0,0,0,,0,0,0,0,0,0,0,,0,0
110,Co-Cr-Fe-Mn-Ni,CoCrFeMnNi,AC+1200/48h+HPT+450/15h,SS+IM,BCC+FCC+2IM,-0.063,-6.08,-4.16,-1.609437912,3.269463577,850,,,,,0,0,0,0,0,0,,,0.2,0.2,0,0,,0.2,,0,0,0,,0,0,0,0.2,0,0,0,0.2,0,,0,0,0,0,0,0,,0,0,0,0,0,0,0,,0,0
110,Co-Cr-Fe-Mn-Ni,CoCrFeMnNi,AC+1200/48h+HPT+450/1h,SS+IM,BCC+FCC+IM,-0.063,-6.08,-4.16,-1.609437912,3.269463577,630,,,,,0,0,0,0,0,0,,,0.2,0.2,0,0,,0.2,,0,0,0,,0,0,0,0.2,0,0,0,0.2,0,,0,0,0,0,0,0,,0,0,0,0,0,0,0,,0,0
110,Co-Cr-Fe-Mn-Ni,CoCrFeMnNi,AC+1200/48h+HPT+450/5min,SS+IM,BCC+FCC+IM,-0.063,-6.08,-4.16,-1.609437912,3.269463577,628,,,,,0,0,0,0,0,0,,,0.2,0.2,0,0,,0.2,,0,0,0,,0,0,0,0.2,0,0,0,0.2,0,,0,0,0,0,0,0,,0,0,0,0,0,0,0,,0,0
110,Co-Cr-Fe-Mn-Ni,CoCrFeMnNi,AC+1200/48h+HPT+600/1h,SS+IM,FCC+IM,-0.063,-6.08,-4.16,-1.609437912,3.269463577,480,,,,,0,0,0,0,0,0,,,0.2,0.2,0,0,,0.2,,0,0,0,,0,0,0,0.2,0,0,0,0.2,0,,0,0,0,0,0,0,,0,0,0,0,0,0,0,,0,0
110,Co-Cr-Fe-Mn-Ni,CoCrFeMnNi,AC+1200/48h+HPT+700/1h,SS+IM,FCC+IM,-0.063,-6.08,-4.16,-1.609437912,3.269463577,350,,,,,0,0,0,0,0,0,,,0.2,0.2,0,0,,0.2,,0,0,0,,0,0,0,0.2,0,0,0,0.2,0,,0,0,0,0,0,0,,0,0,0,0,0,0,0,,0,0
110,Co-Cr-Fe-Mn-Ni,CoCrFeMnNi,AC+1200/48h+HPT+800/1h,SS,FCC,-0.063,-6.08,-4.16,-1.609437912,3.269463577,173,,,,,0,0,0,0,0,0,,,0.2,0.2,0,0,,0.2,,0,0,0,,0,0,0,0.2,0,0,0,0.2,0,,0,0,0,0,0,0,,0,0,0,0,0,0,0,,0,0
83,Al-Cr-Mo-Nb-Ti,AlCrMoNbTi,AC+1200/Deformed,IM,Laves+Unknown,-0.252,-24.31,-13.6,-1.609437912,5.494041973,,,,,,0,0.2,0,0,0,0,,,0,0.2,0,0,,0,,0,0,0,,0,0,0,0,0.2,0.2,0,0,0,,0,0,0,0,0,0,,0,0,0.2,0,0,0,0,,0,0
104,Co-Cr-Cu-Fe-Ni,CoCrCu0.5FeNi,AC+1250/24h,SS,3FCC,-0.047,-4.53,0.4938,-1.58109375,0.835312488,157,,,,,0,0,0,0,0,0,,,0.222222222,0.222222222,0.111111111,0,,0.222222222,,0,0,0,,0,0,0,0,0,0,0,0.222222222,0,,0,0,0,0,0,0,,0,0,0,0,0,0,0,,0,0
105,Co-Cr-Cu-Fe-Ni,CoCrCu0.5FeNi,AC+1250/24h/WQ,SS+IM,2FCC+IM,-0.047,-4.53,0.4938,-1.58109375,0.835312488,162,,,,,0,0,0,0,0,0,,,0.222222222,0.222222222,0.111111111,0,,0.222222222,,0,0,0,,0,0,0,0,0,0,0,0.222222222,0,,0,0,0,0,0,0,,0,0,0,0,0,0,0,,0,0
104,Co-Cr-Cu-Fe-Ni,CoCrCu0.5FeNi,AC+1350/24h,SS,2FCC,-0.047,-4.53,0.4938,-1.58109375,0.835312488,156,,,,,0,0,0,0,0,0,,,0.222222222,0.222222222,0.111111111,0,,0.222222222,,0,0,0,,0,0,0,0,0,0,0,0.222222222,0,,0,0,0,0,0,0,,0,0,0,0,0,0,0,,0,0
105,Co-Cr-Cu-Fe-Ni,CoCrCu0.5FeNi,AC+1350/24h/WQ,SS+IM,2FCC+IM,-0.047,-4.53,0.4938,-1.58109375,0.835312488,166,,,,,0,0,0,0,0,0,,,0.222222222,0.222222222,0.111111111,0,,0.222222222,,0,0,0,,0,0,0,0,0,0,0,0.222222222,0,,0,0,0,0,0,0,,0,0,0,0,0,0,0,,0,0
137,Cr-Hf-Nb-Ti-Zr,CrHfNbTiZr,AC+300/10min,SS+IM,BCC+2Laves,-0.045,-4.34,-4,-1.609437912,8.626538583,466,,1420,1885,4.2,0,0,0,0,0,0,,,0,0.2,0,0,,0,,0,0,0.2,,0,0,0,0,0,0.2,0,0,0,,0,0,0,0,0,0,,0,0,0.2,0,0,0,0,,0,0.2
137,Hf-Nb-Ti-V-Zr,HfNbTiVZr,AC+300/10min,SS,BCC,-0.009,-0.87,0.16,-1.609437912,7.067352431,392.6,,1120,1376,30,0,0,0,0,0,0,,,0,0,0,0,,0,,0,0,0.2,,0,0,0,0,0,0.2,0,0,0,,0,0,0,0,0,0,,0,0,0.2,0,0.2,0,0,,0,0.2
104,Co-Cr-Cu-Fe-Ni,CoCrCu0.5FeNi,AC+350/24h,SS,3FCC,-0.047,-4.53,0.4938,-1.58109375,0.835312488,142,,,,,0,0,0,0,0,0,,,0.222222222,0.222222222,0.111111111,0,,0.222222222,,0,0,0,,0,0,0,0,0,0,0,0.222222222,0,,0,0,0,0,0,0,,0,0,0,0,0,0,0,,0,0
53,Al-Co-Cr-Fe-Ni,Al0.5CoCrFeNi,AC+350/24h/WQ,SS,2BCC+FCC,-0.207,-19.97,-9.0864,-1.58109375,4.602314541,285,,,,,0,0.111111111,0,0,0,0,,,0.222222222,0.222222222,0,0,,0.222222222,,0,0,0,,0,0,0,0,0,0,0,0.222222222,0,,0,0,0,0,0,0,,0,0,0,0,0,0,0,,0,0
105,Co-Cr-Cu-Fe-Ni,CoCrCu0.5FeNi,AC+350/24h/WQ,SS,3FCC,-0.047,-4.53,0.4938,-1.58109375,0.835312488,160,,,,,0,0,0,0,0,0,,,0.222222222,0.222222222,0.111111111,0,,0.222222222,,0,0,0,,0,0,0,0,0,0,0,0.222222222,0,,0,0,0,0,0,0,,0,0,0,0,0,0,0,,0,0
137,Cr-Hf-Nb-Ti-Zr,CrHfNbTiZr,AC+500/10min,SS+IM,BCC+2Laves,-0.045,-4.34,-4,-1.609437912,8.626538583,479.2,,1457,1908,2.2,0,0,0,0,0,0,,,0,0.2,0,0,,0,,0,0,0.2,,0,0,0,0,0,0.2,0,0,0,,0,0,0,0,0,0,,0,0,0.2,0,0,0,0,,0,0.2
137,Hf-Nb-Ti-V-Zr,HfNbTiVZr,AC+500/10min,SS,BCC,-0.009,-0.87,0.16,-1.609437912,7.067352431,389.5,,1253,1393,38,0,0,0,0,0,0,,,0,0,0,0,,0,,0,0,0.2,,0,0,0,0,0,0.2,0,0,0,,0,0,0,0,0,0,,0,0,0.2,0,0.2,0,0,,0,0.2
104,Co-Cr-Cu-Fe-Ni,CoCrCu0.5FeNi,AC+500/24h,SS,3FCC,-0.047,-4.53,0.4938,-1.58109375,0.835312488,169,,,,,0,0,0,0,0,0,,,0.222222222,0.222222222,0.111111111,0,,0.222222222,,0,0,0,,0,0,0,0,0,0,0,0.222222222,0,,0,0,0,0,0,0,,0,0,0,0,0,0,0,,0,0
53,Al-Co-Cr-Fe-Ni,Al0.5CoCrFeNi,AC+500/24h/WQ,SS,2BCC+FCC,-0.207,-19.97,-9.0864,-1.58109375,4.602314541,274,,,,,0,0.111111111,0,0,0,0,,,0.222222222,0.222222222,0,0,,0.222222222,,0,0,0,,0,0,0,0,0,0,0,0.222222222,0,,0,0,0,0,0,0,,0,0,0,0,0,0,0,,0,0
105,Co-Cr-Cu-Fe-Ni,CoCrCu0.5FeNi,AC+500/24h/WQ,SS,3FCC,-0.047,-4.53,0.4938,-1.58109375,0.835312488,153,,,,,0,0,0,0,0,0,,,0.222222222,0.222222222,0.111111111,0,,0.222222222,,0,0,0,,0,0,0,0,0,0,0,0.222222222,0,,0,0,0,0,0,0,,0,0,0,0,0,0,0,,0,0
88,Al-Cu-Fe-Ni-Ti,AlCuFeNiTi,AC+500/30min,SS,2FCC,-0.448,-43.23,-17.6,-1.609437912,7.162214461,365,,1158,1670,5.8,0,0.2,0,0,0,0,,,0,0,0.2,0,,0.2,,0,0,0,,0,0,0,0,0,0,0,0.2,0,,0,0,0,0,0,0,,0,0,0.2,0,0,0,0,,0,0
88,Al-Cu-Fe-Ni-Ti,Al1.125CuFe0.75NiTi1.125 ,AC+500/30min,SS,2FCC,-0.469,-45.25,-19.955,-1.599587857,7.168103603,434,,1065,1210,1.8,0,0.225,0,0,0,0,,,0,0,0.2,0,,0.15,,0,0,0,,0,0,0,0,0,0,0,0.2,0,,0,0,0,0,0,0,,0,0,0.225,0,0,0,0,,0,0
88,Al-Cu-Ni-Ti,AlCuNiTi,AC+500/30min,SS,FCC,-0.492,-47.47,-23.25,-1.386294361,6.924399486,521,,284,498,0.67,0,0.25,0,0,0,0,,,0,0,0.25,0,,0,,0,0,0,,0,0,0,0,0,0,0,0.25,0,,0,0,0,0,0,0,,0,0,0.25,0,0,0,0,,0,0
33,Al-Co-Cr-Cu-Fe-Ni,AlCoCrCuFeNi,AC+500/5h,SS,BCC+FCC,-0.538,-51.91,-4.7778,-1.791759469,5.281130599,,,1760,,2.6,0,0.166666667,0,0,0,0,,,0.166666667,0.166666667,0.166666667,0,,0.166666667,,0,0,0,,0,0,0,0,0,0,0,0.166666667,0,,0,0,0,0,0,0,,0,0,0,0,0,0,0,,0,0
33,Al-Co-Cr-Cu-Fe-Ni,AlCoCrCuFeNi,AC+600/5h,SS,BCC+FCC,-0.538,-51.91,-4.7778,-1.791759469,5.281130599,,,1780,,4.8,0,0.166666667,0,0,0,0,,,0.166666667,0.166666667,0.166666667,0,,0.166666667,,0,0,0,,0,0,0,0,0,0,0,0.166666667,0,,0,0,0,0,0,0,,0,0,0,0,0,0,0,,0,0
123,Co-Cr-Fe-Ni-Ti,CoCrFeNiTi0.5,AC+600/6h/FC,SS+IM,FCC+C14+IM+��,-0.208,-20.07,-11.5556,-1.58109375,5.331036033,532.6,,,,,0,0,0,0,0,0,,,0.222222222,0.222222222,0,0,,0.222222222,,0,0,0,,0,0,0,0,0,0,0,0.222222222,0,,0,0,0,0,0,0,,0,0,0.111111111,0,0,0,0,,0,0
33,Al-Co-Cr-Cu-Fe-Ni,AlCoCrCuFeNi,AC+645/5h,SS,BCC+FCC,-0.538,-51.91,-4.7778,-1.791759469,5.281130599,,,1750,,6.2,0,0.166666667,0,0,0,0,,,0.166666667,0.166666667,0.166666667,0,,0.166666667,,0,0,0,,0,0,0,0,0,0,0,0.166666667,0,,0,0,0,0,0,0,,0,0,0,0,0,0,0,,0,0
104,Co-Cr-Cu-Fe-Ni,CoCrCu0.5FeNi,AC+650/24h,SS,3FCC,-0.047,-4.53,0.4938,-1.58109375,0.835312488,163,,,,,0,0,0,0,0,0,,,0.222222222,0.222222222,0.111111111,0,,0.222222222,,0,0,0,,0,0,0,0,0,0,0,0.222222222,0,,0,0,0,0,0,0,,0,0,0,0,0,0,0,,0,0
53,Al-Co-Cr-Fe-Ni,Al0.5CoCrFeNi,AC+650/24h/WQ,SS,2BCC+FCC,-0.207,-19.97,-9.0864,-1.58109375,4.602314541,275,,,,,0,0.111111111,0,0,0,0,,,0.222222222,0.222222222,0,0,,0.222222222,,0,0,0,,0,0,0,0,0,0,0,0.222222222,0,,0,0,0,0,0,0,,0,0,0,0,0,0,0,,0,0
105,Co-Cr-Cu-Fe-Ni,CoCrCu0.5FeNi,AC+650/24h/WQ,SS,3FCC,-0.047,-4.53,0.4938,-1.58109375,0.835312488,162,,,,,0,0,0,0,0,0,,,0.222222222,0.222222222,0.111111111,0,,0.222222222,,0,0,0,,0,0,0,0,0,0,0,0.222222222,0,,0,0,0,0,0,0,,0,0,0,0,0,0,0,,0,0
137,Cr-Hf-Nb-Ti-Zr,CrHfNbTiZr,AC+700/10min,SS+IM,BCC+2Laves,-0.045,-4.34,-4,-1.609437912,8.626538583,489.4,,1322,1726,1.4,0,0,0,0,0,0,,,0,0.2,0,0,,0,,0,0,0.2,,0,0,0,0,0,0.2,0,0,0,,0,0,0,0,0,0,,0,0,0.2,0,0,0,0,,0,0.2
