Repository: yuyouyu32/BMG_Data_SHU

File: Xiong's Data/HEA.csv (part 6 of 6)
REF,AAA-System,AAAAlloys,AAAAAAProcessing Condition,PHASE,Phase,H    ev/atom,Hf  kJ/mol,Hmix,Smix/R,Delta,HV,Modulus (GPa),yield(MPa),compressive stregth,Ε(%),Ag,Al,Au,B,Be,C,Ca,Ce,Co,Cr,Cu,Dy,Er,Fe,Ga,Gd,Ge,Hf,La,Li,Lu,Mg,Mn,Mo,Nb,Nd,Ni,Pd,Pr,Rh,Ru,Sc,Si,Sm,Sn,Sr,Ta,Tb,Ti,Tm,V,W,Y,Yb,Zn,Zr
137,Hf-Nb-Ti-V-Zr,HfNbTiVZr,AC+700/10min,SS,BCC,-0.009,-0.87,0.16,-1.609437912,7.067352431,393.6,,1140,1463,29.7,0,0,0,0,0,0,,,0,0,0,0,,0,,0,0,0.2,,0,0,0,0,0,0.2,0,0,0,,0,0,0,0,0,0,,0,0,0.2,0,0.2,0,0,,0,0.2
42,Al-Co-Cr-Fe-Mo-Ni,Al0.3CoCrFeMo0.1Ni,AC+700/144h/WQ,SS+IM,FCC+B2+��,-0.154,-14.86,-7.2624,-1.616025075,3.903310453,306,,,,,0,0.068181818,0,0,0,0,,,0.227272727,0.227272727,0,0,,0.227272727,,0,0,0,,0,0,0,0,0.022727273,0,0,0.227272727,0,,0,0,0,0,0,0,,0,0,0,0,0,0,0,,0,0
42,Al-Co-Cr-Fe-Ni,Al0.3CoCrFeNi,AC+700/144h/WQ,SS+IM,FCC+B2,-0.154,-14.86,-7.2688,-1.542613125,3.757552155,246,,,,,0,0.069767442,0,0,0,0,,,0.23255814,0.23255814,0,0,,0.23255814,,0,0,0,,0,0,0,0,0,0,0,0.23255814,0,,0,0,0,0,0,0,,0,0,0,0,0,0,0,,0,0
39,Al-Co-Cr-Fe-Mn-Ni-V,Al0.4CoCrFeMnNiV,AC+700/20h,IM,��,-0.215,-20.74,-10.4297,-1.913566161,4.32080279,,,,,,0,0.0625,0,0,0,0,,,0.15625,0.15625,0,0,,0.15625,,0,0,0,,0,0,0,0.15625,0,0,0,0.15625,0,,0,0,0,0,0,0,,0,0,0,0,0.15625,0,0,,0,0
39,Al-Co-Cr-Fe-Mn-Ni-V,AlCo1.5Cr2Fe1.5Mn2NiV,AC+700/20h,IM,��,-0.222,-21.42,-10.15,-1.903686688,4.83795638,,,,,,0,0.1,0,0,0,0,,,0.15,0.2,0,0,,0.15,,0,0,0,,0,0,0,0.2,0,0,0,0.1,0,,0,0,0,0,0,0,,0,0,0,0,0.1,0,0,,0,0
39,Al-Co-Cr-Fe-Mn-Ni-V,AlCo0.5Cr0.5Fe0.5MnNiV,AC+700/20h,SS,BCC,-0.368,-35.51,-16.2645,-1.893788232,5.299824731,,,,,,0,0.181818182,0,0,0,0,,,0.090909091,0.090909091,0,0,,0.090909091,,0,0,0,,0,0,0,0.181818182,0,0,0,0.181818182,0,,0,0,0,0,0,0,,0,0,0,0,0.181818182,0,0,,0,0
39,Al-Co-Cr-Fe-Mn-Ni-V,AlCo0.5Cr0.5Fe0.5MnNiV0.5,AC+700/20h,SS,BCC,-0.351,-33.87,-15.96,-1.886696785,5.559263955,,,,,,0,0.2,0,0,0,0,,,0.1,0.1,0,0,,0.1,,0,0,0,,0,0,0,0.2,0,0,0,0.2,0,,0,0,0,0,0,0,,0,0,0,0,0.1,0,0,,0,0
39,Al-Cr-Fe-Ni-Ti-V,Al0.5CrFeNiTiV,AC+700/20h,IM,C15+L21,-0.378,-36.47,-18.843,-1.767761472,6.729941397,,,,,,0,0.090909091,0,0,0,0,,,0,0.181818182,0,0,,0.181818182,,0,0,0,,0,0,0,0,0,0,0,0.181818182,0,,0,0,0,0,0,0,,0,0,0.181818182,0,0.181818182,0,0,,0,0
39,Co-Cr-Fe-Mn-Ni,CoCr0.75FeMn0.75Ni,AC+700/20h,SS,FCC,-0.068,-6.56,-4.0741,-1.599971421,3.061662785,,,,,,0,0,0,0,0,0,,,0.222222222,0.166666667,0,0,,0.222222222,,0,0,0,,0,0,0,0.166666667,0,0,0,0.222222222,0,,0,0,0,0,0,0,,0,0,0,0,0,0,0,,0,0
39,Co-Cr-Fe-Mn-Ni,Co0.5CrFeMn1.5Ni,AC+700/20h,SS+IM,FCC+��,-0.049,-4.73,-4.04,-1.557113098,3.733717591,,,,,,0,0,0,0,0,0,,,0.1,0.2,0,0,,0.2,,0,0,0,,0,0,0,0.3,0,0,0,0.2,0,,0,0,0,0,0,0,,0,0,0,0,0,0,0,,0,0
39,Al-Cr-Fe-Mn-Ni,Al1.2CrFe1.5MnNi0.5,AC+700/20h,SS+IM,BCC+B2,-0.239,-23.06,-11.287,-1.556272099,6.030035463,,,,,,0,0.230769231,0,0,0,0,,,0,0.192307692,0,0,,0.288461538,,0,0,0,,0,0,0,0.192307692,0,0,0,0.096153846,0,,0,0,0,0,0,0,,0,0,0,0,0,0,0,,0,0
39,Al-Cr-Fe-Mn-Ni,Al0.8CrFe1.5MnNi0.5,AC+700/20h,SS,BCC,-0.191,-18.43,-9.3229,-1.551301495,5.637923602,,,,,,0,0.166666667,0,0,0,0,,,0,0.208333333,0,0,,0.3125,,0,0,0,,0,0,0,0.208333333,0,0,0,0.104166667,0,,0,0,0,0,0,0,,0,0,0,0,0,0,0,,0,0
39,Al-Co-Cr-Fe-Ni,Al0.3CoCrFeNi,AC+700/20h,SS,FCC,-0.154,-14.86,-7.2688,-1.542613125,3.757552155,,,,,,0,0.069767442,0,0,0,0,,,0.23255814,0.23255814,0,0,,0.23255814,,0,0,0,,0,0,0,0,0,0,0,0.23255814,0,,0,0,0,0,0,0,,0,0,0,0,0,0,0,,0,0
39,Al-Cr-Fe-Mn-Ni,Al0.5CrFe1.5MnNi0.5,AC+700/20h,SS+IM,BCC+FCC+��,-0.149,-14.38,-7.2593,-1.522955068,5.163252279,,,,,,0,0.111111111,0,0,0,0,,,0,0.222222222,0,0,,0.333333333,,0,0,0,,0,0,0,0.222222222,0,0,0,0.111111111,0,,0,0,0,0,0,0,,0,0,0,0,0,0,0,,0,0
39,Co-Cr-Fe-Mn-Ni,CoCrFe0.5Mn0.5Ni1.5,AC+700/20h,SS,FCC,-0.065,-6.27,-4.8395,-1.522955068,2.572796589,,,,,,0,0,0,0,0,0,,,0.222222222,0.222222222,0,0,,0.111111111,,0,0,0,,0,0,0,0.111111111,0,0,0,0.333333333,0,,0,0,0,0,0,0,,0,0,0,0,0,0,0,,0,0
39,Co-Cr-Fe-Mn-Ni,Co1.5Cr0.5FeMn0.5Ni,AC+700/20h,SS,FCC,-0.066,-6.37,-3.5062,-1.522955068,2.589332471,,,,,,0,0,0,0,0,0,,,0.333333333,0.111111111,0,0,,0.222222222,,0,0,0,,0,0,0,0.111111111,0,0,0,0.222222222,0,,0,0,0,0,0,0,,0,0,0,0,0,0,0,,0,0
39,Co-Cr-Fe-Mn-Ni,CoCr1.25FeMn0.25Ni,AC+700/20h,SS,FCC,-0.058,-5.6,-4.0741,-1.51910943,1.90731814,,,,,,0,0,0,0,0,0,,,0.222222222,0.277777778,0,0,,0.222222222,,0,0,0,,0,0,0,0.055555556,0,0,0,0.222222222,0,,0,0,0,0,0,0,,0,0,0,0,0,0,0,,0,0
39,Al-Cr-Fe-Mn-Ni,Al0.3CrFe1.5MnNi0.5,AC+700/20h,SS,BCC+FCC,-0.107,-10.32,-5.5057,-1.481770318,4.702748665,,,,,,0,0.069767442,0,0,0,0,,,0,0.23255814,0,0,,0.348837209,,0,0,0,,0,0,0,0.23255814,0,0,0,0.11627907,0,,0,0,0,0,0,0,,0,0,0,0,0,0,0,,0,0
39,Al-Co-Cr-Fe-Ni,Al0.3CoCr2FeNi,AC+700/20h,SS+IM,BCC+FCC+��,-0.125,-12.06,-6.9206,-1.474291251,3.406199114,,,,,,0,0.056603774,0,0,0,0,,,0.188679245,0.377358491,0,0,,0.188679245,,0,0,0,,0,0,0,0,0,0,0,0.188679245,0,,0,0,0,0,0,0,,0,0,0,0,0,0,0,,0,0
39,Co-Cr-Fe-Ni,CoCr2FeNi,AC+700/20h,SS+IM,FCC+��,-0.042,-4.05,-4.32,-1.33217904,0.279595827,,,,,,0,0,0,0,0,0,,,0.2,0.4,0,0,,0.2,,0,0,0,,0,0,0,0,0,0,0,0.2,0,,0,0,0,0,0,0,,0,0,0,0,0,0,0,,0,0
39,Cr-Fe-Mn-Ni,CrFe1.5MnNi0.5,AC+700/20h,SS+IM,FCC+��,-0.019,-1.83,-2.125,-1.320888343,3.603145636,,,,,,0,0,0,0,0,0,,,0,0.25,0,0,,0.375,,0,0,0,,0,0,0,0.25,0,0,0,0.125,0,,0,0,0,0,0,0,,0,0,0,0,0,0,0,,0,0
80,Al-Cr-Fe-Mn-Ni,Al0.5CrFe1.5MnNi0.5,AC+700/20h/FC,SS+IM,2BCC+B2+IM,-0.149,-14.38,-7.2593,-1.522955068,5.163252279,810,,,,,0,0.111111111,0,0,0,0,,,0,0.222222222,0,0,,0.333333333,,0,0,0,,0,0,0,0.222222222,0,0,0,0.111111111,0,,0,0,0,0,0,0,,0,0,0,0,0,0,0,,0,0
80,Al-Cr-Fe-Mn-Ni,Al0.3CrFe1.5MnNi0.5,AC+700/20h/FC,SS+IM,BCC+FCC+��,-0.107,-10.32,-5.5057,-1.481770318,4.702748665,800,,,,,0,0.069767442,0,0,0,0,,,0,0.23255814,0,0,,0.348837209,,0,0,0,,0,0,0,0.23255814,0,0,0,0.11627907,0,,0,0,0,0,0,0,,0,0,0,0,0,0,0,,0,0
88,Al-Cu-Fe-Ni-Ti,AlCuFeNiTi,AC+700/30min,SS,2FCC,-0.448,-43.23,-17.6,-1.609437912,7.162214461,544,,836,1569,13.5,0,0.2,0,0,0,0,,,0,0,0.2,0,,0.2,,0,0,0,,0,0,0,0,0,0,0,0.2,0,,0,0,0,0,0,0,,0,0,0.2,0,0,0,0,,0,0
88,Al-Cu-Fe-Ni-Ti,Al1.125CuFe0.75NiTi1.125 ,AC+700/30min,SS,2FCC,-0.469,-45.25,-19.955,-1.599587857,7.168103603,575,,989,1490,8.5,0,0.225,0,0,0,0,,,0,0,0.2,0,,0.15,,0,0,0,,0,0,0,0,0,0,0,0.2,0,,0,0,0,0,0,0,,0,0,0.225,0,0,0,0,,0,0
88,Al-Cu-Ni-Ti,AlCuNiTi,AC+700/30min,SS,FCC,-0.492,-47.47,-23.25,-1.386294361,6.924399486,518,,760,870,0.96,0,0.25,0,0,0,0,,,0,0,0.25,0,,0,,0,0,0,,0,0,0,0,0,0,0,0.25,0,,0,0,0,0,0,0,,0,0,0.25,0,0,0,0,,0,0
33,Al-Co-Cr-Cu-Fe-Ni,AlCoCrCuFeNi,AC+700/5h,SS,BCC+FCC,-0.538,-51.91,-4.7778,-1.791759469,5.281130599,,,1510,,7.1,0,0.166666667,0,0,0,0,,,0.166666667,0.166666667,0.166666667,0,,0.166666667,,0,0,0,,0,0,0,0,0,0,0,0.166666667,0,,0,0,0,0,0,0,,0,0,0,0,0,0,0,,0,0
123,Co-Cr-Fe-Ni-Ti,CoCrFeNiTi0.5,AC+700/6h/FC,SS+IM,FCC+C14+IM+��,-0.208,-20.07,-11.5556,-1.58109375,5.331036033,561.3,,,,,0,0,0,0,0,0,,,0.222222222,0.222222222,0,0,,0.222222222,,0,0,0,,0,0,0,0,0,0,0,0.222222222,0,,0,0,0,0,0,0,,0,0,0.111111111,0,0,0,0,,0,0
51,Al-Co-Cr-Fe-Ni,Al0.3CoCrFeNi,AC+700/72h/WQ,SS+IM,FCC+L12,-0.154,-14.86,-7.2688,-1.542613125,3.757552155,,,,,,0,0.069767442,0,0,0,0,,,0.23255814,0.23255814,0,0,,0.23255814,,0,0,0,,0,0,0,0,0,0,0,0.23255814,0,,0,0,0,0,0,0,,0,0,0,0,0,0,0,,0,0
42,Al-Co-Cr-Fe-Ni-Ti,Al0.3CoCrFeNiTi0.1,AC+700h/144/WQ,SS+IM,FCC+B2,-0.187,-18.04,-8.9256,-1.616025075,4.40300198,364,,,,,0,0.068181818,0,0,0,0,,,0.227272727,0.227272727,0,0,,0.227272727,,0,0,0,,0,0,0,0,0,0,0,0.227272727,0,,0,0,0,0,0,0,,0,0,0.022727273,0,0,0,0,,0,0
104,Co-Cr-Cu-Fe-Ni,CoCrCu0.5FeNi,AC+800/24h,SS,3FCC,-0.047,-4.53,0.4938,-1.58109375,0.835312488,152,,,,,0,0,0,0,0,0,,,0.222222222,0.222222222,0.111111111,0,,0.222222222,,0,0,0,,0,0,0,0,0,0,0,0.222222222,0,,0,0,0,0,0,0,,0,0,0,0,0,0,0,,0,0
53,Al-Co-Cr-Fe-Ni,Al0.5CoCrFeNi,AC+800/24h/WQ,SS,2BCC+FCC,-0.207,-19.97,-9.0864,-1.58109375,4.602314541,286,,,,,0,0.111111111,0,0,0,0,,,0.222222222,0.222222222,0,0,,0.222222222,,0,0,0,,0,0,0,0,0,0,0,0.222222222,0,,0,0,0,0,0,0,,0,0,0,0,0,0,0,,0,0
105,Co-Cr-Cu-Fe-Ni,CoCrCu0.5FeNi,AC+800/24h/WQ,SS,3FCC,-0.047,-4.53,0.4938,-1.58109375,0.835312488,158,,,,,0,0,0,0,0,0,,,0.222222222,0.222222222,0.111111111,0,,0.222222222,,0,0,0,,0,0,0,0,0,0,0,0.222222222,0,,0,0,0,0,0,0,,0,0,0,0,0,0,0,,0,0
33,Al-Co-Cr-Cu-Fe-Ni,AlCoCrCuFeNi,AC+800/5h,SS,BCC+FCC,-0.538,-51.91,-4.7778,-1.791759469,5.281130599,,,1050,,7.6,0,0.166666667,0,0,0,0,,,0.166666667,0.166666667,0.166666667,0,,0.166666667,,0,0,0,,0,0,0,0,0,0,0,0.166666667,0,,0,0,0,0,0,0,,0,0,0,0,0,0,0,,0,0
123,Co-Cr-Fe-Ni-Ti,CoCrFeNiTi0.5,AC+800/6h/FC,SS+IM,FCC+C14+IM+��,-0.208,-20.07,-11.5556,-1.58109375,5.331036033,528.5,,,,,0,0,0,0,0,0,,,0.222222222,0.222222222,0,0,,0.222222222,,0,0,0,,0,0,0,0,0,0,0,0.222222222,0,,0,0,0,0,0,0,,0,0,0.111111111,0,0,0,0,,0,0
137,Cr-Hf-Nb-Ti-Zr,CrHfNbTiZr,AC+900/10min,SS+IM,BCC+2Laves,-0.045,-4.34,-4,-1.609437912,8.626538583,458.9,,1328,1884,4.5,0,0,0,0,0,0,,,0,0.2,0,0,,0,,0,0,0.2,,0,0,0,0,0,0.2,0,0,0,,0,0,0,0,0,0,,0,0,0.2,0,0,0,0,,0,0.2
137,Hf-Nb-Ti-V-Zr,HfNbTiVZr,AC+900/10min,SS+IM,BCC+V2M,-0.009,-0.87,0.16,-1.609437912,7.067352431,388.5,,1157,1468,39.6,0,0,0,0,0,0,,,0,0,0,0,,0,,0,0,0.2,,0,0,0,0,0,0.2,0,0,0,,0,0,0,0,0,0,,0,0,0.2,0,0.2,0,0,,0,0.2
88,Al-Cu-Fe-Ni-Ti,AlCuFeNiTi,AC+900/30min,SS,2FCC,-0.448,-43.23,-17.6,-1.609437912,7.162214461,449,,697,1247,4.3,0,0.2,0,0,0,0,,,0,0,0.2,0,,0.2,,0,0,0,,0,0,0,0,0,0,0,0.2,0,,0,0,0,0,0,0,,0,0,0.2,0,0,0,0,,0,0
88,Al-Cu-Fe-Ni-Ti,Al1.125CuFe0.75NiTi1.125 ,AC+900/30min,SS,2FCC,-0.469,-45.25,-19.955,-1.599587857,7.168103603,370,,737,1335,8.8,0,0.225,0,0,0,0,,,0,0,0.2,0,,0.15,,0,0,0,,0,0,0,0,0,0,0,0.2,0,,0,0,0,0,0,0,,0,0,0.225,0,0,0,0,,0,0
88,Al-Cu-Ni-Ti,AlCuNiTi,AC+900/30min,SS,FCC,-0.492,-47.47,-23.25,-1.386294361,6.924399486,416,,1103,1263,1.2,0,0.25,0,0,0,0,,,0,0,0.25,0,,0,,0,0,0,,0,0,0,0,0,0,0,0.25,0,,0,0,0,0,0,0,,0,0,0.25,0,0,0,0,,0,0
33,Al-Co-Cr-Cu-Fe-Ni,AlCoCrCuFeNi,AC+900/5h,SS,BCC+FCC,-0.538,-51.91,-4.7778,-1.791759469,5.281130599,,,935,,10.2,0,0.166666667,0,0,0,0,,,0.166666667,0.166666667,0.166666667,0,,0.166666667,,0,0,0,,0,0,0,0,0,0,0,0.166666667,0,,0,0,0,0,0,0,,0,0,0,0,0,0,0,,0,0
51,Al-Co-Cr-Fe-Ni,Al0.3CoCrFeNi,AC+900/72h/WQ,SS+IM,FCC+B2,-0.154,-14.86,-7.2688,-1.542613125,3.757552155,,,,,,0,0.069767442,0,0,0,0,,,0.23255814,0.23255814,0,0,,0.23255814,,0,0,0,,0,0,0,0,0,0,0,0.23255814,0,,0,0,0,0,0,0,,0,0,0,0,0,0,0,,0,0
104,Co-Cr-Cu-Fe-Ni,CoCrCu0.5FeNi,AC+950/24h,SS,3FCC,-0.047,-4.53,0.4938,-1.58109375,0.835312488,154,,,,,0,0,0,0,0,0,,,0.222222222,0.222222222,0.111111111,0,,0.222222222,,0,0,0,,0,0,0,0,0,0,0,0.222222222,0,,0,0,0,0,0,0,,0,0,0,0,0,0,0,,0,0
53,Al-Co-Cr-Fe-Ni,Al0.5CoCrFeNi,AC+950/24h/WQ,SS,2BCC+FCC,-0.207,-19.97,-9.0864,-1.58109375,4.602314541,256,,,,,0,0.111111111,0,0,0,0,,,0.222222222,0.222222222,0,0,,0.222222222,,0,0,0,,0,0,0,0,0,0,0,0.222222222,0,,0,0,0,0,0,0,,0,0,0,0,0,0,0,,0,0
105,Co-Cr-Cu-Fe-Ni,CoCrCu0.5FeNi,AC+950/24h/WQ,SS,3FCC,-0.047,-4.53,0.4938,-1.58109375,0.835312488,146,,,,,0,0,0,0,0,0,,,0.222222222,0.222222222,0.111111111,0,,0.222222222,,0,0,0,,0,0,0,0,0,0,0,0.222222222,0,,0,0,0,0,0,0,,0,0,0,0,0,0,0,,0,0
31,Al-Co-Cr-Cu-Fe-Ni,AlCoCrCuFeNi,AC+960/50h+FOR/950,SS+IM,BCC+2FCC+��,-0.538,-51.91,-4.7778,-1.791759469,5.281130599,432,,,,,0,0.166666667,0,0,0,0,,,0.166666667,0.166666667,0.166666667,0,,0.166666667,,0,0,0,,0,0,0,0,0,0,0,0.166666667,0,,0,0,0,0,0,0,,0,0,0,0,0,0,0,,0,0
14,Al-Co-Cr-Fe-Ni-Ti-V-Zr,AlCoCrFeNiTiVZr,AC+A,,,-0.438,-42.26,-26.75,-2.079441542,9.337888365,890,,,,,0,0.125,0,0,0,0,,,0.125,0.125,0,0,,0.125,,0,0,0,,0,0,0,0,0,0,0,0.125,0,,0,0,0,0,0,0,,0,0,0.125,0,0.125,0,0,,0,0.125
14,Co-Cr-Cu-Fe-Ni-Ti-V-Zr,CoCrCuFeNiTiVZr,AC+A,,,-0.294,-28.37,-16.75,-2.079441542,9.303630824,680,,,,,0,0,0,0,0,0,,,0.125,0.125,0.125,0,,0.125,,0,0,0,,0,0,0,0,0,0,0,0.125,0,,0,0,0,0,0,0,,0,0,0.125,0,0.125,0,0,,0,0.125
14,Co-Cr-Fe-Mo-Ni-Ti-V-Zr,CoCrFeMoNiTiVZr,AC+A,,,-0.294,-28.37,-18.75,-2.079441542,9.129828528,850,,,,,0,0,0,0,0,0,,,0.125,0.125,0,0,,0.125,,0,0,0,,0,0,0,0,0.125,0,0,0.125,0,,0,0,0,0,0,0,,0,0,0.125,0,0.125,0,0,,0,0.125
14,Al-Co-Fe-Ni-Ti-V-Zr,AlCoFeNiTiVZr,AC+A,,,-0.49,-47.28,-31.4286,-1.945910149,9.413296594,800,,,,,0,0.142857143,0,0,0,0,,,0.142857143,0,0,0,,0.142857143,,0,0,0,,0,0,0,0,0,0,0,0.142857143,0,,0,0,0,0,0,0,,0,0,0.142857143,0,0.142857143,0,0,,0,0.142857143
14,Co-Cu-Fe-Ni-Ti-V-Zr,CoCuFeNiTiVZr,AC+A,,,-0.332,-32.03,-20.1633,-1.945910149,9.547491724,620,,,,,0,0,0,0,0,0,,,0.142857143,0,0.142857143,0,,0.142857143,,0,0,0,,0,0,0,0,0,0,0,0.142857143,0,,0,0,0,0,0,0,,0,0,0.142857143,0,0.142857143,0,0,,0,0.142857143
14,Co-Fe-Mo-Ni-Ti-V-Zr,CoFeMoNiTiVZr,AC+A,,,-0.332,-32.03,-21.7959,-1.945910149,9.263997088,790,,,,,0,0,0,0,0,0,,,0.142857143,0,0,0,,0.142857143,,0,0,0,,0,0,0,0,0.142857143,0,0,0.142857143,0,,0,0,0,0,0,0,,0,0,0.142857143,0,0.142857143,0,0,,0,0.142857143
14,Al-Fe-Ni-Ti-V-Zr,AlFeNiTiVZr,AC+A,,,-0.474,-45.73,-31.3333,-1.791759469,9.354085274,790,,,,,0,0.166666667,0,0,0,0,,,0,0,0,0,,0.166666667,,0,0,0,,0,0,0,0,0,0,0,0.166666667,0,,0,0,0,0,0,0,,0,0,0.166666667,0,0.166666667,0,0,,0,0.166666667
14,Cu-Fe-Ni-Ti-V-Zr,CuFeNiTiVZr,AC+A,,,-0.317,-30.59,-18.7778,-1.791759469,9.754749849,600,,,,,0,0,0,0,0,0,,,0,0,0.166666667,0,,0.166666667,,0,0,0,,0,0,0,0,0,0,0,0.166666667,0,,0,0,0,0,0,0,,0,0,0.166666667,0,0.166666667,0,0,,0,0.166666667
14,Fe-Mo-Ni-Ti-V-Zr,FeMoNiTiVZr,AC+A,,,-0.342,-33,-19.7778,-1.791759469,9.302576953,760,,,,,0,0,0,0,0,0,,,0,0,0,0,,0.166666667,,0,0,0,,0,0,0,0,0.166666667,0,0,0.166666667,0,,0,0,0,0,0,0,,0,0,0.166666667,0,0.166666667,0,0,,0,0.166666667
22,Al-Co-Cr-Cu-Fe-Ni,Al0.5CoCrCuFeNi,AC+A,SS,2FCC,-0.169,-16.31,-1.5207,-1.767761472,4.169207861,154,,,,,0,0.090909091,0,0,0,0,,,0.181818182,0.181818182,0.181818182,0,,0.181818182,,0,0,0,,0,0,0,0,0,0,0,0.181818182,0,,0,0,0,0,0,0,,0,0,0,0,0,0,0,,0,0
32,Al-Co-Cr-Cu-Fe-Ni,AlCoCrCuFeNi,AC+A,SS+IM,2FCC+B2,-0.538,-51.91,-4.7778,-1.791759469,5.281130599,369.8,,,1630,34,0,0.166666667,0,0,0,0,,,0.166666667,0.166666667,0.166666667,0,,0.166666667,,0,0,0,,0,0,0,0,0,0,0,0.166666667,0,,0,0,0,0,0,0,,0,0,0,0,0,0,0,,0,0
70,Al-Co-Cu-Fe-Ni,Al21.4Co23.5Cu7.8Fe25.1Ni22.2,AC+A,SS+IM,2FCC+B2,-0.337,-32.52,-9.3796,-1.550327461,5.867370375,,,,,,0,0.214,0,0,0,0,,,0.235,0,0.078,0,,0.251,,0,0,0,,0,0,0,0,0,0,0,0.222,0,,0,0,0,0,0,0,,0,0,0,0,0,0,0,,0,0
70,Co-Cr-Fe-Ni,Co25.3Cr25.5Fe25.3Ni23.9,AC+A,SS,FCC,-0.052,-5.02,-3.7365,-1.385963205,0.303940949,,,,,,0,0,0,0,0,0,,,0.253,0.255,0,0,,0.253,,0,0,0,,0,0,0,0,0,0,0,0.239,0,,0,0,0,0,0,0,,0,0,0,0,0,0,0,,0,0
70,Co-Cu-Fe-Ni,Co26.5Cu23.2Fe24.9Ni25.4,AC+A,SS,2FCC,-0.053,-5.11,4.6524,-1.38515513,1.111465471,,,,,,0,0,0,0,0,0,,,0.265,0,0.232,0,,0.249,,0,0,0,,0,0,0,0,0,0,0,0.254,0,,0,0,0,0,0,0,,0,0,0,0,0,0,0,,0,0
70,Al-Cr-Fe-Ni,Al28.5Cr27.3Fe24.9Ni19.3,AC+A,SS+IM,BCC+B2,-0.334,-32.23,-13.2068,-1.375865085,6.490304507,,,,,,0,0.285,0,0,0,0,,,0,0.273,0,0,,0.249,,0,0,0,,0,0,0,0,0,0,0,0.193,0,,0,0,0,0,0,0,,0,0,0,0,0,0,0,,0,0
70,Co-Fe-Ni,Co32.9Fe34Ni33.1,AC+A,SS,FCC,-0.071,-6.85,-1.3478,-1.098509587,0.328204789,,,,,,0,0,0,0,0,0,,,0.329,0,0,0,,0.34,,0,0,0,,0,0,0,0,0,0,0,0.331,0,,0,0,0,0,0,0,,0,0,0,0,0,0,0,,0,0
70,Cr-Fe-Ni,Cr37Fe28.9Ni34.1,AC+A,SS,FCC+BCC,-0.045,-4.34,-4.7489,-1.093489929,0.259421937,,,,,,0,0,0,0,0,0,,,0,0.37,0,0,,0.289,,0,0,0,,0,0,0,0,0,0,0,0.341,0,,0,0,0,0,0,0,,0,0,0,0,0,0,0,,0,0
86,Al-Cr-Nb-Ti-V,Al0.5CrNbTi2V0.5,AC+A,SS+IM,BCC+Laves,-0.172,-16.6,-10.96,-1.470808476,6.018491588,,,,,,0,0.1,0,0,0,0,,,0,0.2,0,0,,0,,0,0,0,,0,0,0,0,0,0.2,0,0,0,,0,0,0,0,0,0,,0,0,0.4,0,0.1,0,0,,0,0
87,Al-Cr-Nb-Ti-V,AlCrNbTiV,AC+A,SS+IM,BCC+Laves,-0.235,-22.67,-14.56,-1.609437912,5.90234915,,,1550,1570,0.4,0,0.2,0,0,0,0,,,0,0.2,0,0,,0,,0,0,0,,0,0,0,0,0,0.2,0,0,0,,0,0,0,0,0,0,,0,0,0.2,0,0.2,0,0,,0,0
87,Al-Cr-Nb-Ti-V,AlCr1.5NbTiV,AC+A,SS+IM,BCC+Laves,-0.221,-21.32,-13.7521,-1.594166699,6.288154515,,,1700,1700,0,0,0.181818182,0,0,0,0,,,0,0.272727273,0,0,,0,,0,0,0,,0,0,0,0,0,0.181818182,0,0,0,,0,0,0,0,0,0,,0,0,0.181818182,0,0.181818182,0,0,,0,0
87,Al-Cr-Nb-Ti-V,AlCr0.5NbTiV,AC+A,SS,BCC,-0.242,-23.35,-15.4074,-1.58109375,5.232513176,,,1300,1430,0.8,0,0.222222222,0,0,0,0,,,0,0.111111111,0,0,,0,,0,0,0,,0,0,0,0,0,0.222222222,0,0,0,,0,0,0,0,0,0,,0,0,0.222222222,0,0.222222222,0,0,,0,0
87,Al-Nb-Ti-V,AlNbTiV,AC+A,SS,BCC,-0.251,-24.22,-16.25,-1.386294361,3.94703996,,,1000,1280,5.2,0,0.25,0,0,0,0,,,0,0,0,0,,0,,0,0,0,,0,0,0,0,0,0.25,0,0,0,,0,0,0,0,0,0,,0,0,0.25,0,0.25,0,0,,0,0
94,Al-Cr-Mo-Nb-Ti,AlCrMoNbTi,AC+A,SS,BCC,-0.252,-24.31,-13.6,-1.609437912,5.494041973,,,,,,0,0.2,0,0,0,0,,,0,0.2,0,0,,0,,0,0,0,,0,0,0,0,0.2,0.2,0,0,0,,0,0,0,0,0,0,,0,0,0.2,0,0,0,0,,0,0
94,Al-Cr-Mo-Ti,AlCrMoTi,AC+A,SS,BCC,-0.265,-25.57,-14,-1.386294361,5.949713198,,,,,,0,0.25,0,0,0,0,,,0,0.25,0,0,,0,,0,0,0,,0,0,0,0,0.25,0,0,0,0,,0,0,0,0,0,0,,0,0,0.25,0,0,0,0,,0,0
94,Al-Mo-Nb-Ti,AlMoNbTi,AC+A,SS,BCC,-0.312,-30.1,-15.25,-1.386294361,2.543504212,,,,,,0,0.25,0,0,0,0,,,0,0,0,0,,0,,0,0,0,,0,0,0,0,0.25,0.25,0,0,0,,0,0,0,0,0,0,,0,0,0.25,0,0,0,0,,0,0
98,Al-Nb-Ti-V,AlNbTiV,AC+A,SS,BCC,-0.251,-24.22,-16.25,-1.386294361,3.94703996,,,1020,1318,5,0,0.25,0,0,0,0,,,0,0,0,0,,0,,0,0,0,,0,0,0,0,0,0.25,0,0,0,,0,0,0,0,0,0,,0,0,0.25,0,0.25,0,0,,0,0
99,Al-Nb-Ti-V-Zr,AlNbTiVZr,AC+A,IM,B2+Al3Zr5+Laves,-0.238,-22.96,-17.44,-1.609437912,6.34742231,,,1500,1675,3,0,0.2,0,0,0,0,,,0,0,0,0,,0,,0,0,0,,0,0,0,0,0,0.2,0,0,0,,0,0,0,0,0,0,,0,0,0.2,0,0.2,0,0,,0,0.2
99,Al-Nb-Ti-V-Zr,AlNbTiVZr1.5,AC+A,IM,B2+Al3Zr5+Laves,-0.223,-21.52,-17.3223,-1.594166699,6.72027796,,,1535,1550,0.4,0,0.181818182,0,0,0,0,,,0,0,0,0,,0,,0,0,0,,0,0,0,0,0,0.181818182,0,0,0,,0,0,0,0,0,0,,0,0,0.181818182,0,0.181818182,0,0,,0,0.272727273
99,Al-Nb-Ti-V-Zr,AlNbTiVZr0.5,AC+A,IM,B2+Al3Zr5+Laves,-0.253,-24.41,-17.1852,-1.58109375,5.607337231,,,1485,,50,0,0.222222222,0,0,0,0,,,0,0,0,0,,0,,0,0,0,,0,0,0,0,0,0.222222222,0,0,0,,0,0,0,0,0,0,,0,0,0.222222222,0,0.222222222,0,0,,0,0.111111111
99,Al-Nb-Ti-V-Zr,AlNbTiVZr0.25,AC+A,IM,B2+Al3Zr5,-0.257,-24.8,-16.8304,-1.52846571,4.966561777,,,1360,1480,9.3,0,0.235294118,0,0,0,0,,,0,0,0,0,,0,,0,0,0,,0,0,0,0,0,0.235294118,0,0,0,,0,0,0,0,0,0,,0,0,0.235294118,0,0.235294118,0,0,,0,0.058823529
99,Al-Nb-Ti-V-Zr,AlNbTiVZr0.1,AC+A,IM,B2+Al3Zr5,-0.254,-24.51,-16.514,-1.467147586,4.420373774,,,1290,1395,3.7,0,0.243902439,0,0,0,0,,,0,0,0,0,,0,,0,0,0,,0,0,0,0,0,0.243902439,0,0,0,,0,0,0,0,0,0,,0,0,0.243902439,0,0.243902439,0,0,,0,0.024390244
99,Al-Nb-Ti-V,AlNbTiV,AC+A,IM,B2,-0.251,-24.22,-16.25,-1.386294361,3.94703996,,,1000,1280,6,0,0.25,0,0,0,0,,,0,0,0,0,,0,,0,0,0,,0,0,0,0,0,0.25,0,0,0,,0,0,0,0,0,0,,0,0,0.25,0,0.25,0,0,,0,0
133,Cr-Cu-Fe-Ni,CrCuFeNi,AC+A,SS,2FCC,-0.034,-3.28,3.0095,-1.375811863,1.049504468,,,,,,0,0,0,0,0,0,,,0,0.27027027,0.189189189,0,,0.27027027,,0,0,0,,0,0,0,0,0,0,0,0.27027027,0,,0,0,0,0,0,0,,0,0,0,0,0,0,0,,0,0
133,Cr-Fe-Ni,CrFeNi,AC+A,SS,FCC,-0.046,-4.44,-4.4444,-1.098612289,0.264975775,,,,,,0,0,0,0,0,0,,,0,0.333333333,0,0,,0.333333333,,0,0,0,,0,0,0,0,0,0,0,0.333333333,0,,0,0,0,0,0,0,,0,0,0,0,0,0,0,,0,0
138,Mo-Nb-Ta-V-W,MoNbTaVW,AC+A,SS,BCC,-0.112,-10.81,-4.64,-1.609437912,3.14801812,,,,,,0,0,0,0,0,0,,,0,0,0,0,,0,,0,0,0,,0,0,0,0,0.2,0.2,0,0,0,,0,0,0,0,0,0,,0.2,0,0,0,0.2,0.2,0,,0,0
138,Mo-Nb-Ta-W,MoNbTaW,AC+A,SS,BCC,-0.117,-11.29,-6.5,-1.386294361,2.310461902,,,,,,0,0,0,0,0,0,,,0,0,0,0,,0,,0,0,0,,0,0,0,0,0.25,0.25,0,0,0,,0,0,0,0,0,0,,0.25,0,0,0,0,0.25,0,,0,0
139,Hf-Nb-Ta-Ti-Zr,HfNbTaTiZr,AC+A,SS,BCC,-0.009,-0.87,2.72,-1.609437912,4.99441746,,,,,,0,0,0,0,0,0,,,0,0,0,0,,0,,0,0,0.2,,0,0,0,0,0,0.2,0,0,0,,0,0,0,0,0,0,,0.2,0,0.2,0,0,0,0,,0,0.2
148,Hf-Mo-Nb-Ti-Zr,HfMoNbTiZr,AC+A,SS,BCC,-0.06,-5.79,-1.6,-1.609437912,6.097271121,,,1575,1640,9.08,0,0,0,0,0,0,,,0,0,0,0,,0,,0,0,0.2,,0,0,0,0,0.2,0.2,0,0,0,,0,0,0,0,0,0,,0,0,0.2,0,0,0,0,,0,0.2
151,Hf-Nb-Si-Ti-V-Zr,HfNbSi0.5TiVZr,AC+A,SS+IM,BCC+Laves+IM,-0.221,-21.32,-21.7521,-1.767761472,9.423493542,496,,1483,1611,9.5,0,0,0,0,0,0,,,0,0,0,0,,0,,0,0,0.181818182,,0,0,0,0,0,0.181818182,0,0,0,,0,0,0,0.090909091,0,0,,0,0,0.181818182,0,0.181818182,0,0,,0,0.181818182
169,Mo-Nb-Ta-Ti-Zr,MoNbTaTiZr,AC+A,SS,2BCC,-0.084,-8.1,-1.76,-1.609437912,5.462505288,,,1100,,,0,0,0,0,0,0,,,0,0,0,0,,0,,0,0,0,,0,0,0,0,0.2,0.2,0,0,0,,0,0,0,0,0,0,,0.2,0,0.2,0,0,0,0,,0,0.2
170,Mo-Nb-Ti-V-Zr,Mo0.7NbTiV0.3Zr,AC+A,SS+IM,2BCC+C15,-0.053,-5.11,-1.825,-1.539010437,6.331916559,,,,,,0,0,0,0,0,0,,,0,0,0,0,,0,,0,0,0,,0,0,0,0,0.175,0.25,0,0,0,,0,0,0,0,0,0,,0,0,0.25,0,0.075,0,0,,0,0.25
170,Mo-Nb-Ti-V-Zr,Mo0.3NbTiV0.3Zr,AC+A,SS,BCC,-0.031,-2.99,-0.2778,-1.48159598,6.200685176,,,,,,0,0,0,0,0,0,,,0,0,0,0,,0,,0,0,0,,0,0,0,0,0.083333333,0.277777778,0,0,0,,0,0,0,0,0,0,,0,0,0.277777778,0,0.083333333,0,0,,0,0.277777778
166,Mo-Nb-Ta-Ti-V-W,MoNbTaTiVW,AC+A@1200@1D,SS,BCC,-0.104,-10.03,-4.2222,-1.791759469,3.575640761,522.3,,,,,0,0,0,0,0,0,,,0,0,0,0,,0,,0,0,0,,0,0,0,0,0.166666667,0.166666667,0,0,0,,0,0,0,0,0,0,,0.166666667,0,0.166666667,0,0.166666667,0.166666667,0,,0,0
166,Mo-Nb-Ta-Ti-W,MoNbTaTiW,AC+A@1200@1D,SS,BCC,-0.106,-10.23,-5.28,-1.609437912,2.750578509,510.9,,,,,0,0,0,0,0,0,,,0,0,0,0,,0,,0,0,0,,0,0,0,0,0.2,0.2,0,0,0,,0,0,0,0,0,0,,0.2,0,0.2,0,0,0.2,0,,0,0
159,Hf-Nb-Ti-Zr,HfNbTiZr,AC+A@1300@6h,SS,BCC,-0.011,-1.06,2.5,-1.386294361,4.872386594,,,,,,0,0,0,0,0,0,,,0,0,0,0,,0,,0,0,0.25,,0,0,0,0,0,0.25,0,0,0,,0,0,0,0,0,0,,0,0,0.25,0,0,0,0,,0,0.25
173,Mo-Pd-Rh-Ru,MoPdRhRu,AC+A@1700@20h,SS,HCP,-0.115,-11.1,-8.75,-1.386294361,1.077361502,,,,,,0,0,0,0,0,0,,,0,0,0,0,,0,,0,0,0,,0,0,0,0,0.25,0,0,0,0.25,,0.25,0.25,0,0,0,0,,0,0,0,0,0,0,0,,0,0
173,Mo-Rh-Ru,MoRhRu,AC+A@1700@20h,SS,HCP,-0.146,-14.09,-12.4444,-1.098612289,0.780799258,,,,,,0,0,0,0,0,0,,,0,0,0,0,,0,,0,0,0,,0,0,0,0,0.333333333,0,0,0,0,,0.333333333,0.333333333,0,0,0,0,,0,0,0,0,0,0,0,,0,0
158,Hf-Nb-Ta-Zr,HfNbTaZr,AC+A@1800@1d,SS,BCC,0,0,3.5,-1.386294361,5.36321632,522,,2310,,,0,0,0,0,0,0,,,0,0,0,0,,0,,0,0,0.25,,0,0,0,0,0,0.25,0,0,0,,0,0,0,0,0,0,,0.25,0,0,0,0,0,0,,0,0.25
158,Hf-Nb-Ta-Zr,HfNbTaZr,AC+A@1800@4d,SS,BCC+HCP,0,0,3.5,-1.386294361,5.36321632,,,,,,0,0,0,0,0,0,,,0,0,0,0,,0,,0,0,0.25,,0,0,0,0,0,0.25,0,0,0,,0,0,0,0,0,0,,0.25,0,0,0,0,0,0,,0,0.25
158,Hf-Nb-Ta-Zr,HfNbTaZr,AC+A@1800@8d,SS,BCC+HCP,0,0,3.5,-1.386294361,5.36321632,571,,2100,,,0,0,0,0,0,0,,,0,0,0,0,,0,,0,0,0.25,,0,0,0,0,0,0.25,0,0,0,,0,0,0,0,0,0,,0.25,0,0,0,0,0,0,,0,0.25
156,Hf-Nb-Ta-Ti-Zr,HfNbTaTiZr,AC+CR,SS,BCC,-0.009,-0.87,2.72,-1.609437912,4.99441746,366,,,,,0,0,0,0,0,0,,,0,0,0,0,,0,,0,0,0.2,,0,0,0,0,0,0.2,0,0,0,,0,0,0,0,0,0,,0.2,0,0.2,0,0,0,0,,0,0.2
154,Hf-Nb-Ta-Ti-Zr,Hf0.75NbTa0.5Ti1.5Zr1.25,AC+CR ,SS,BCC,-0.013,-1.25,2.36,-1.544479521,4.915964063,418,78,1260,,1.67,0,0,0,0,0,0,,,0,0,0,0,,0,,0,0,0.15,,0,0,0,0,0,0.2,0,0,0,,0,0,0,0,0,0,,0.1,0,0.3,0,0,0,0,,0,0.25
154,Hf-Nb-Ta-Ti-Zr,Hf0.75NbTa0.5Ti1.5Zr1.25,AC+CR ,SS,BCC,-0.013,-1.25,2.36,-1.544479521,4.915964063,428,78,1290,,1.8,0,0,0,0,0,0,,,0,0,0,0,,0,,0,0,0.15,,0,0,0,0,0,0.2,0,0,0,,0,0,0,0,0,0,,0.1,0,0.3,0,0,0,0,,0,0.25
23,Al-Co-Cr-Cu-Fe-Ni,Al0.5CoCrCuFeNi,AC+CR(67%),SS+IM,BCC+2FCC+B2,-0.169,-16.31,-1.5207,-1.767761472,4.169207861,341,,,,,0,0.090909091,0,0,0,0,,,0.181818182,0.181818182,0.181818182,0,,0.181818182,,0,0,0,,0,0,0,0,0,0,0,0.181818182,0,,0,0,0,0,0,0,,0,0,0,0,0,0,0,,0,0
23,Al-Co-Cr-Cu-Fe-Ni,Al0.5CoCrCuFeNi,AC+CR(67%)+1100/480h,SS+IM,2FCC+L12,-0.169,-16.31,-1.5207,-1.767761472,4.169207861,284,,,,,0,0.090909091,0,0,0,0,,,0.181818182,0.181818182,0.181818182,0,,0.181818182,,0,0,0,,0,0,0,0,0,0,0,0.181818182,0,,0,0,0,0,0,0,,0,0,0,0,0,0,0,,0,0
23,Al-Co-Cr-Cu-Fe-Ni,Al0.5CoCrCuFeNi,AC+CR(67%)+700/480h,SS+IM,BCC+2FCC+B2+��,-0.169,-16.31,-1.5207,-1.767761472,4.169207861,307,,,,,0,0.090909091,0,0,0,0,,,0.181818182,0.181818182,0.181818182,0,,0.181818182,,0,0,0,,0,0,0,0,0,0,0,0.181818182,0,,0,0,0,0,0,0,,0,0,0,0,0,0,0,,0,0
23,Al-Co-Cr-Cu-Fe-Ni,Al0.5CoCrCuFeNi,AC+CR(67%)+900/480h,SS+IM,BCC+2FCC+B2,-0.169,-16.31,-1.5207,-1.767761472,4.169207861,248,,,,,0,0.090909091,0,0,0,0,,,0.181818182,0.181818182,0.181818182,0,,0.181818182,,0,0,0,,0,0,0,0,0,0,0,0.181818182,0,,0,0,0,0,0,0,,0,0,0,0,0,0,0,,0,0
154,Hf-Nb-Ta-Ti-Zr,Hf0.75NbTa0.5Ti1.5Zr1.25,AC+CR+A,SS,BCC,-0.013,-1.25,2.36,-1.544479521,4.915964063,346.7,80,1040,,1.3,0,0,0,0,0,0,,,0,0,0,0,,0,,0,0,0.15,,0,0,0,0,0,0.2,0,0,0,,0,0,0,0,0,0,,0.1,0,0.3,0,0,0,0,,0,0.25
155,Hf-Nb-Ta-Ti-Zr,Hf5.5NbTaTi7Zr5.5,AC+CR+A,SS,BCC,-0.015,-1.45,0.98,-1.377052271,4.495453867,,,,,,0,0,0,0,0,0,,,0,0,0,0,,0,,0,0,0.275,,0,0,0,0,0,0.05,0,0,0,,0,0,0,0,0,0,,0.05,0,0.35,0,0,0,0,,0,0.275
156,Hf-Nb-Ta-Ti-Zr,HfNbTaTiZr,AC+CR+A@1000@2h,SS,BCC,-0.009,-0.87,2.72,-1.609437912,4.99441746,351,,,,,0,0,0,0,0,0,,,0,0,0,0,,0,,0,0,0.2,,0,0,0,0,0,0.2,0,0,0,,0,0,0,0,0,0,,0.2,0,0.2,0,0,0,0,,0,0.2
156,Hf-Nb-Ta-Ti-Zr,HfNbTaTiZr,AC+CR+A@800@2h,SS,2BCC,-0.009,-0.87,2.72,-1.609437912,4.99441746,375,,,,,0,0,0,0,0,0,,,0,0,0,0,,0,,0,0,0.2,,0,0,0,0,0,0.2,0,0,0,,0,0,0,0,0,0,,0.2,0,0.2,0,0,0,0,,0,0.2
22,Al-Co-Cr-Cu-Fe-Ni,Al0.5CoCrCuFeNi,AC+FOR,SS,FCC,-0.169,-16.31,-1.5207,-1.767761472,4.169207861,399,,,,,0,0.090909091,0,0,0,0,,,0.181818182,0.181818182,0.181818182,0,,0.181818182,,0,0,0,,0,0,0,0,0,0,0,0.181818182,0,,0,0,0,0,0,0,,0,0,0,0,0,0,0,,0,0
21,Al-Co-Cr-Cu-Fe-Ni,Al0.5CoCrCuFeNi,AC+FOR(40%),SS,BCC+2FCC,-0.169,-16.31,-1.5207,-1.767761472,4.169207861,350,,,,,0,0.090909091,0,0,0,0,,,0.181818182,0.181818182,0.181818182,0,,0.181818182,,0,0,0,,0,0,0,0,0,0,0,0.181818182,0,,0,0,0,0,0,0,,0,0,0,0,0,0,0,,0,0
21,Al-Co-Cr-Cu-Fe-Ni,Al0.5CoCrCuFeNi,AC+FOR(40%)+1100C/24/FC,SS,BCC+2FCC,-0.169,-16.31,-1.5207,-1.767761472,4.169207861,265,,,,,0,0.090909091,0,0,0,0,,,0.181818182,0.181818182,0.181818182,0,,0.181818182,,0,0,0,,0,0,0,0,0,0,0,0.181818182,0,,0,0,0,0,0,0,,0,0,0,0,0,0,0,,0,0
21,Al-Co-Cr-Cu-Fe-Ni,Al0.5CoCrCuFeNi,AC+FOR(40%)+1100C/24/WQ,SS+IM,2FCC,-0.169,-16.31,-1.5207,-1.767761472,4.169207861,154,,,,,0,0.090909091,0,0,0,0,,,0.181818182,0.181818182,0.181818182,0,,0.181818182,,0,0,0,,0,0,0,0,0,0,0,0.181818182,0,,0,0,0,0,0,0,,0,0,0,0,0,0,0,,0,0
80,Al-Cr-Fe-Mn-Ni,Al0.5CrFe1.5MnNi0.5,AC+FOR/1200(50%),SS+IM,2BCC+B2,-0.149,-14.38,-7.2593,-1.522955068,5.163252279,428,,,,,0,0.111111111,0,0,0,0,,,0,0.222222222,0,0,,0.333333333,,0,0,0,,0,0,0,0.222222222,0,0,0,0.111111111,0,,0,0,0,0,0,0,,0,0,0,0,0,0,0,,0,0
80,Al-Cr-Fe-Mn-Ni,Al0.3CrFe1.5MnNi0.5,AC+FOR/1200(50%),SS+IM,BCC+FCC+B2,-0.107,-10.32,-5.5057,-1.481770318,4.702748665,358,,,,,0,0.069767442,0,0,0,0,,,0,0.23255814,0,0,,0.348837209,,0,0,0,,0,0,0,0.23255814,0,0,0,0.11627907,0,,0,0,0,0,0,0,,0,0,0,0,0,0,0,,0,0
80,Al-Cr-Fe-Mn-Ni,Al0.5CrFe1.5MnNi0.5,AC+FOR/1200(50%)+1100/6h/AC,SS+IM,2BCC+B2,-0.149,-14.38,-7.2593,-1.522955068,5.163252279,394,,,,,0,0.111111111,0,0,0,0,,,0,0.222222222,0,0,,0.333333333,,0,0,0,,0,0,0,0.222222222,0,0,0,0.111111111,0,,0,0,0,0,0,0,,0,0,0,0,0,0,0,,0,0
80,Al-Cr-Fe-Mn-Ni,Al0.3CrFe1.5MnNi0.5,AC+FOR/1200(50%)+1100/6h/AC,SS+IM,BCC+FCC+B2,-0.107,-10.32,-5.5057,-1.481770318,4.702748665,339,,,,,0,0.069767442,0,0,0,0,,,0,0.23255814,0,0,,0.348837209,,0,0,0,,0,0,0,0.23255814,0,0,0,0.11627907,0,,0,0,0,0,0,0,,0,0,0,0,0,0,0,,0,0
22,Al-Co-Cr-Cu-Fe-Ni,Al0.5CoCrCuFeNi,AC+FOR+A,SS,2FCC,-0.169,-16.31,-1.5207,-1.767761472,4.169207861,250,,,,,0,0.090909091,0,0,0,0,,,0.181818182,0.181818182,0.181818182,0,,0.181818182,,0,0,0,,0,0,0,0,0,0,0,0.181818182,0,,0,0,0,0,0,0,,0,0,0,0,0,0,0,,0,0
91,Al-Hf-Nb-Ta-Ti-Zr,Al0.4Hf0.6NbTaTiZr,AC+HIP/1200/207MPa/2h+1200/24h/FC,SS,BCC,-0.104,-10.03,-6.3296,-1.744040246,4.923084129,500,,1841,2269,10,0,0.08,0,0,0,0,,,0,0,0,0,,0,,0,0,0.12,,0,0,0,0,0,0.2,0,0,0,,0,0,0,0,0,0,,0.2,0,0.2,0,0,0,0,,0,0.2
91,Al-Nb-Ta-Ti-V-Zr,Al0.5NbTa0.8Ti1.5V0.2Zr,AC+HIP/1200/207MPa/2h+1200/24h/FC,SS,2BCC,-0.138,-13.31,-8.6176,-1.657193583,4.926541183,530,,2035,2105,4.5,0,0.1,0,0,0,0,,,0,0,0,0,,0,,0,0,0,,0,0,0,0,0,0.2,0,0,0,,0,0,0,0,0,0,,0.16,0,0.3,0,0.04,0,0,,0,0.2
91,Al-Nb-Ta-Ti-V-Zr,Al0.3NbTa0.8Ti1.4V0.2Zr1.3,AC+HIP/1200/207MPa/2h+1200/24h/FC,SS,BCC,-0.089,-8.59,-4.864,-1.61932983,5.304755212,499.6,,1965,2061,5,0,0.06,0,0,0,0,,,0,0,0,0,,0,,0,0,0,,0,0,0,0,0,0.2,0,0,0,,0,0,0,0,0,0,,0.16,0,0.28,0,0.04,0,0,,0,0.26
91,Al-Nb-Ta-Ti-Zr,Al0.3NbTaTi1.4Zr1.3,AC+HIP/1200/207MPa/2h+1200/24h/FC,SS,2BCC,-0.082,-7.91,-4.4096,-1.519249346,4.844622455,489,,1965,2054,5,0,0.06,0,0,0,0,,,0,0,0,0,,0,,0,0,0,,0,0,0,0,0,0.2,0,0,0,,0,0,0,0,0,0,,0.2,0,0.28,0,0,0,0,,0,0.26
141,Cr-Nb-Ti-V-Zr,CrNbTiVZr,AC+HIP/1200/207MPa/2h+1200/24h/FC,SS+IM,BCC+C15,-0.044,-4.25,-4.64,-1.609437912,8.678228005,481.3,,,,,0,0,0,0,0,0,,,0,0.2,0,0,,0,,0,0,0,,0,0,0,0,0,0.2,0,0,0,,0,0,0,0,0,0,,0,0,0.2,0,0.2,0,0,,0,0.2
141,Cr-Nb-Ti-Zr,CrNbTiZr,AC+HIP/1200/207MPa/2h+1200/24h/FC,SS+IM,BCC+C15,-0.055,-5.31,-5,-1.386294361,8.781340818,418.1,,,,,0,0,0,0,0,0,,,0,0.25,0,0,,0,,0,0,0,,0,0,0,0,0,0.25,0,0,0,,0,0,0,0,0,0,,0,0,0.25,0,0,0,0,,0,0.25
141,Nb-Ti-V-Zr,NbTiVZr,AC+HIP/1200/207MPa/2h+1200/24h/FC,SS,BCC,-0.008,-0.77,-0.25,-1.386294361,7.048397669,335.5,,,,,0,0,0,0,0,0,,,0,0,0,0,,0,,0,0,0,,0,0,0,0,0,0.25,0,0,0,,0,0,0,0,0,0,,0,0,0.25,0,0.25,0,0,,0,0.25
141,Nb-Ti-V-Zr,NbTiV2Zr,AC+HIP/1200/207MPa/2h+1200/24h/FC,SS,3BCC,-0.006,-0.58,-1.28,-1.33217904,7.480507608,304.9,,,,,0,0,0,0,0,0,,,0,0,0,0,,0,,0,0,0,,0,0,0,0,0,0.2,0,0,0,,0,0,0,0,0,0,,0,0,0.2,0,0.4,0,0,,0,0.2
91,Al-Mo-Nb-Ta-Ti-Zr,AlMo0.5NbTa0.5TiZr,AC+HIP/1200/207MPa/2h+1400/24h/FC,SS,2BCC,-0.276,-26.63,-16.84,-1.748067349,5.04102482,591.4,,2000,2368,10,0,0.2,0,0,0,0,,,0,0,0,0,,0,,0,0,0,,0,0,0,0,0.1,0.2,0,0,0,,0,0,0,0,0,0,,0.1,0,0.2,0,0,0,0,,0,0.2
91,Al-Nb-Ta-Ti-Zr,AlNb1.5Ta0.5Ti1.5Zr0.5,AC+HIP/1400/207MPa/2h+1400/24h/FC,SS,BCC,-0.244,-23.54,-15.12,-1.504788284,3.480910165,408,,1280,1367,3.5,0,0.2,0,0,0,0,,,0,0,0,0,,0,,0,0,0,,0,0,0,0,0,0.3,0,0,0,,0,0,0,0,0,0,,0.1,0,0.3,0,0,0,0,,0,0.1
140,Cr-Mo-Nb-Ta-Ti-Zr,CrMo0.5NbTa0.5TiZr,AC+HIP/1450/207MPa/3h,SS+IM,2BCC+C15,-0.083,-8.01,-4.92,-1.748067349,8.042355714,,,,,,0,0,0,0,0,0,,,0,0.2,0,0,,0,,0,0,0,,0,0,0,0,0.1,0.2,0,0,0,,0,0,0,0,0,0,,0.1,0,0.2,0,0,0,0,,0,0.2
93,Al-Mo-Nb-Ta-Ti-Zr,AlMo0.5NbTa0.5TiZr,AC+HIP+A,SS+IM,BCC+B2,-0.276,-26.63,-16.84,-1.748067349,5.04102482,591.4,122,2197,2370,4.1,0,0.2,0,0,0,0,,,0,0,0,0,,0,,0,0,0,,0,0,0,0,0.1,0.2,0,0,0,,0,0,0,0,0,0,,0.1,0,0.2,0,0,0,0,,0,0.2
93,Al-Mo-Nb-Ta-Ti-Zr,Al0.5Mo0.5NbTa0.5TiZr,AC+HIP+A,SS+IM,BCC+B2,-0.185,-17.85,-10.5185,-1.735126457,5.2432563,652.6,132,2350,2460,3.2,0,0.111111111,0,0,0,0,,,0,0,0,0,,0,,0,0,0,,0,0,0,0,0.111111111,0.222222222,0,0,0,,0,0,0,0,0,0,,0.111111111,0,0.222222222,0,0,0,0,,0,0.222222222
93,Al-Mo-Nb-Ta-Ti-Zr,AlMo0.5NbTa0.5TiZr0.5,AC+HIP+A,IM,B2,-0.297,-28.66,-16.6914,-1.735126457,4.190573048,632.2,133,,1320,1,0,0.222222222,0,0,0,0,,,0,0,0,0,,0,,0,0,0,,0,0,0,0,0.111111111,0.222222222,0,0,0,,0,0,0,0,0,0,,0.111111111,0,0.222222222,0,0,0,0,,0,0.111111111
93,Al-Nb-Ta-Ti-Zr,AlNbTa0.5TiZr0.5,AC+HIP+A,IM,B2,-0.285,-27.5,-18.5625,-1.559581156,3.817466395,509.8,124,1352,1357,1.3,0,0.25,0,0,0,0,,,0,0,0,0,,0,,0,0,0,,0,0,0,0,0,0.25,0,0,0,,0,0,0,0,0,0,,0.125,0,0.25,0,0,0,0,,0,0.125
93,Al-Nb-Ta-Ti-Zr,Al0.25NbTaTiZr,AC+HIP+A,SS+IM,BCC+B2,-0.079,-7.62,-3.9308,-1.52846571,4.76860633,499.6,118,1745,1830,3.8,0,0.058823529,0,0,0,0,,,0,0,0,0,,0,,0,0,0,,0,0,0,0,0,0.235294118,0,0,0,,0,0,0,0,0,0,,0.235294118,0,0.235294118,0,0,0,0,,0,0.235294118
157,Hf-Nb-Ta-Ti-Zr,HfNbTaTiZr,AC+HPT,SS,BCC,-0.009,-0.87,2.72,-1.609437912,4.99441746,,,,,,0,0,0,0,0,0,,,0,0,0,0,,0,,0,0,0.2,,0,0,0,0,0,0.2,0,0,0,,0,0,0,0,0,0,,0.2,0,0.2,0,0,0,0,,0,0.2
157,Hf-Nb-Ta-Ti-Zr,HfNbTaTiZr,AC+HPT+A@500,SS,BCC+HCP,-0.009,-0.87,2.72,-1.609437912,4.99441746,,,,,,0,0,0,0,0,0,,,0,0,0,0,,0,,0,0,0.2,,0,0,0,0,0,0.2,0,0,0,,0,0,0,0,0,0,,0.2,0,0.2,0,0,0,0,,0,0.2
157,Hf-Nb-Ta-Ti-Zr,HfNbTaTiZr,AC+HPT+A@800,SS,2BCC+HCP,-0.009,-0.87,2.72,-1.609437912,4.99441746,,,,,,0,0,0,0,0,0,,,0,0,0,0,,0,,0,0,0.2,,0,0,0,0,0,0.2,0,0,0,,0,0,0,0,0,0,,0.2,0,0.2,0,0,0,0,,0,0.2
107,Co-Cr-Fe-Mn,Co0.25Cr0.25FeMn,AC+HR/900(50%),SS,FCC,-0.021,-2.03,-0.96,-1.193549604,4.045008413,,,,,,0,0,0,0,0,0,,,0.1,0.1,0,0,,0.4,,0,0,0,,0,0,0,0.4,0,0,0,0,0,,0,0,0,0,0,0,,0,0,0,0,0,0,0,,0,0
107,Co-Cr-Fe-Mn,Co0.25Cr0.25FeMn,AC+HR/900(50%)+1200/2h/WQ,SS,FCC,-0.021,-2.03,-0.96,-1.193549604,4.045008413,,,,,,0,0,0,0,0,0,,,0.1,0.1,0,0,,0.4,,0,0,0,,0,0,0,0.4,0,0,0,0,0,,0,0,0,0,0,0,,0,0,0,0,0,0,0,,0,0
109,Co-Cr-Fe-Mn-Ni,CoCr0.4Fe8Mn5.4Ni5.2,AC+HR/900(50%)+1200/2h/WQ,SS,FCC,-0.049,-4.73,-3.5788,-1.298302511,3.715774934,,,,,,0,0,0,0,0,0,,,0.05,0.02,0,0,,0.4,,0,0,0,,0,0,0,0.27,0,0,0,0.26,0,,0,0,0,0,0,0,,0,0,0,0,0,0,0,,0,0
109,Co-Cr-Fe-Mn-Ni,CoCr0.4Fe8Mn5.4Ni5.2,AC+HR/900(50%)+1200/2h/WQ+CR+900/10MIN,SS,FCC,-0.049,-4.73,-3.5788,-1.298302511,3.715774934,,,,,,0,0,0,0,0,0,,,0.05,0.02,0,0,,0.4,,0,0,0,,0,0,0,0.27,0,0,0,0.26,0,,0,0,0,0,0,0,,0,0,0,0,0,0,0,,0,0
174,Al-Co-Fe-Ni-Sm-Ti-V-Zr,AlCoFeNiSm0.05TiV0.95Zr,AM,IM,IM,-0.49,-47.28,-31.3912,-1.97426947,9.776281381,,,,,,0,0.142857143,0,0,0,0,,,0.142857143,0,0,0,,0.142857143,,0,0,0,,0,0,0,0,0,0,0,0.142857143,0,,0,0,0,0,0.007142857,0,,0,0,0.142857143,0,0.135714286,0,0,,0,0.142857143
174,Al-Co-Fe-Ni-Ti-V-Zr,AlCoFeNiTiVZr,AM,SS+IM,FCC+IM,-0.49,-47.28,-31.4286,-1.945910149,9.413296594,,,,,,0,0.142857143,0,0,0,0,,,0.142857143,0,0,0,,0.142857143,,0,0,0,,0,0,0,0,0,0,0,0.142857143,0,,0,0,0,0,0,0,,0,0,0.142857143,0,0.142857143,0,0,,0,0.142857143
174,Al-Co-Fe-Ni-Sm-Ti-V,AlCoFeNiSm0.1TiV0.9,AM,SS,FCC,-0.497,-47.95,-24.7189,-1.845939965,8.230596537,,,,,,0,0.166666667,0,0,0,0,,,0.166666667,0,0,0,,0.166666667,,0,0,0,,0,0,0,0,0,0,0,0.166666667,0,,0,0,0,0,0.016666667,0,,0,0,0.166666667,0,0.15,0,0,,0,0
174,Al-Co-Fe-Ni-Sm-V,AlCoFeNiSm0.1V0.9,AM,SS,FCC,-0.397,-38.3,-17.9472,-1.674454507,7.81802452,,,,,,0,0.2,0,0,0,0,,,0.2,0,0,0,,0.2,,0,0,0,,0,0,0,0,0,0,0,0.2,0,,0,0,0,0,0.02,0,,0,0,0,0,0.18,0,0,,0,0
6,Al-Co-Cr-Cu-Fe,AlCoCrCuFe,MA,SS,FCC+BCC,-0.245,-23.64,-2.56,-1.609437912,5.579539691,,,,,,0,0.2,0,0,0,0,,,0.2,0.2,0.2,0,,0.2,,0,0,0,,0,0,0,0,0,0,0,0,0,,0,0,0,0,0,0,,0,0,0,0,0,0,0,,0,0
6,Co-Cr-Cu-Fe-Ni,CoCrCuFeNi,MA,SS,FCC+BCC,-0.042,-4.05,3.2,-1.609437912,1.033203661,,,,,,0,0,0,0,0,0,,,0.2,0.2,0.2,0,,0.2,,0,0,0,,0,0,0,0,0,0,0,0.2,0,,0,0,0,0,0,0,,0,0,0,0,0,0,0,,0,0
6,Co-Cr-Fe-Ni,CoCrFeNi,MA,SS,FCC+BCC,-0.053,-5.11,-3.75,-1.386294361,0.302115885,,,,,,0,0,0,0,0,0,,,0.25,0.25,0,0,,0.25,,0,0,0,,0,0,0,0,0,0,0,0.25,0,,0,0,0,0,0,0,,0,0,0,0,0,0,0,,0,0
6,Co-Cu-Fe-Ni,CoCuFeNi,MA,SS,FCC,-0.053,-5.11,5,-1.386294361,1.14037876,,,,,,0,0,0,0,0,0,,,0.25,0,0.25,0,,0.25,,0,0,0,,0,0,0,0,0,0,0,0.25,0,,0,0,0,0,0,0,,0,0,0,0,0,0,0,,0,0
6,Co-Fe-Ni,CoFeNi,MA,SS,FCC,-0.071,-6.85,-1.3333,-1.098612289,0.327647103,,,,,,0,0,0,0,0,0,,,0.333333333,0,0,0,,0.333333333,,0,0,0,,0,0,0,0,0,0,0,0.333333333,0,,0,0,0,0,0,0,,0,0,0,0,0,0,0,,0,0
55,Al-Co-Cr-Fe-Ni,Al0.7Co0.3CrFeNi,MA,SS,BCC,-0.271,-26.15,-11.3975,-1.539010437,5.538425887,,,,,,0,0.175,0,0,0,0,,,0.075,0.25,0,0,,0.25,,0,0,0,,0,0,0,0,0,0,0,0.25,0,,0,0,0,0,0,0,,0,0,0,0,0,0,0,,0,0
64,Al-Co-Cr-Fe-Ni-Ti,Al0.6CoCrFeNiTi0.4,MA,SS,FCC+BCC,-0.315,-30.39,-15.072,-1.744040246,6.161167528,,,,,,0,0.12,0,0,0,0,,,0.2,0.2,0,0,,0.2,,0,0,0,,0,0,0,0,0,0,0,0.2,0,,0,0,0,0,0,0,,0,0,0.08,0,0,0,0,,0,0
72,Al-Co-Cu-Ni-Ti-Zn,AlCoCuNiTiZn,MA,SS,BCC,-0.457,-44.09,-17.8889,-1.791759469,6.576724407,,,,,,0,0.166666667,0,0,0,0,,,0.166666667,0,0.166666667,0,,0,,0,0,0,,0,0,0,0,0,0,0,0.166666667,0,,0,0,0,0,0,0,,0,0,0.166666667,0,0,0,0,,0.166666667,0
74,Al-Co-Fe-Ni-Ti,Al0.6CoFeNiTi0.4,MA,SS,FCC,-0.394,-38.02,-18.35,-1.554547278,6.647893315,,,,,,0,0.15,0,0,0,0,,,0.25,0,0,0,,0.25,,0,0,0,,0,0,0,0,0,0,0,0.25,0,,0,0,0,0,0,0,,0,0,0.1,0,0,0,0,,0,0
122,Co-Cr-Fe-Ni-Ti,Co0.5CrFeNiTi0.5,MA,SS,FCC+BCC,-0.224,-21.61,-12.25,-1.559581156,5.613689915,,,,,,0,0,0,0,0,0,,,0.125,0.25,0,0,,0.25,,0,0,0,,0,0,0,0,0,0,0,0.25,0,,0,0,0,0,0,0,,0,0,0.125,0,0,0,0,,0,0
134,Co-Cr-Cu-Ni,CoCrCuNi,MA,SS,FCC,-0.014,-1.35,2.75,-1.386294361,1.021158865,,,,,,0,0,0,0,0,0,,,0.25,0.25,0.25,0,,0,,0,0,0,,0,0,0,0,0,0,0,0.25,0,,0,0,0,0,0,0,,0,0,0,0,0,0,0,,0,0
134,Cr-Cu-Mn-Ni,CrCuMnNi,MA,SS,FCC+BCC,-0.037,-3.57,1.75,-1.386294361,3.270660956,,,,,,0,0,0,0,0,0,,,0,0.25,0.25,0,,0,,0,0,0,,0,0,0,0.25,0,0,0,0.25,0,,0,0,0,0,0,0,,0,0,0,0,0,0,0,,0,0
92,Al-Li-Mg-Sc-Ti,AlLiMg0.5ScTi1.5,MA+CP,SS,FCC,-0.25,-24.12,-0.4,-1.557113098,5.162509496,591,,,,,0,0.2,0,0,0,0,,,0,0,0,0,,0,,0,0,0,,0.2,0,0.1,0,0,0,0,0,0,,0,0,0.2,0,0,0,,0,0,0.3,0,0,0,0,,0,0
92,Al-Li-Mg-Sc-Ti,AlLiMg0.5ScTi1.5,MA+CP+A,SS,HCP,-0.25,-24.12,-0.4,-1.557113098,5.162509496,500,,,,,0,0.2,0,0,0,0,,,0,0,0,0,,0,,0,0,0,,0.2,0,0.1,0,0,0,0,0,0,,0,0,0.2,0,0,0,,0,0,0.3,0,0,0,0,,0,0
6,Al-Co-Cr-Cu-Fe,AlCoCrCuFe,MA+SPS,SS+IM,FCC+B2+��,-0.245,-23.64,-2.56,-1.609437912,5.579539691,770,,,,,0,0.2,0,0,0,0,,,0.2,0.2,0.2,0,,0.2,,0,0,0,,0,0,0,0,0,0,0,0,0,,0,0,0,0,0,0,,0,0,0,0,0,0,0,,0,0
6,Co-Cr-Cu-Fe-Ni,CoCrCuFeNi,MA+SPS,SS+IM,2FCC+��,-0.042,-4.05,3.2,-1.609437912,1.033203661,400,,,,,0,0,0,0,0,0,,,0.2,0.2,0.2,0,,0.2,,0,0,0,,0,0,0,0,0,0,0,0.2,0,,0,0,0,0,0,0,,0,0,0,0,0,0,0,,0,0
6,Co-Cr-Fe-Ni,CoCrFeNi,MA+SPS,SS+IM,FCC+��,-0.053,-5.11,-3.75,-1.386294361,0.302115885,490,,,,,0,0,0,0,0,0,,,0.25,0.25,0,0,,0.25,,0,0,0,,0,0,0,0,0,0,0,0.25,0,,0,0,0,0,0,0,,0,0,0,0,0,0,0,,0,0
6,Co-Cu-Fe-Ni,CoCuFeNi,MA+SPS,SS,2FCC,-0.053,-5.11,5,-1.386294361,1.14037876,160,,,,,0,0,0,0,0,0,,,0.25,0,0.25,0,,0.25,,0,0,0,,0,0,0,0,0,0,0,0.25,0,,0,0,0,0,0,0,,0,0,0,0,0,0,0,,0,0
6,Co-Fe-Ni,CoFeNi,MA+SPS,SS,FCC,-0.071,-6.85,-1.3333,-1.098612289,0.327647103,230,,,,,0,0,0,0,0,0,,,0.333333333,0,0,0,,0.333333333,,0,0,0,,0,0,0,0,0,0,0,0.333333333,0,,0,0,0,0,0,0,,0,0,0,0,0,0,0,,0,0
55,Al-Co-Cr-Fe-Ni,Al0.7Co0.3CrFeNi,MA+SPS,SS+IM,BCC+FCC+B2,-0.271,-26.15,-11.3975,-1.539010437,5.538425887,624,,2033,2635,8.12,0,0.175,0,0,0,0,,,0.075,0.25,0,0,,0.25,,0,0,0,,0,0,0,0,0,0,0,0.25,0,,0,0,0,0,0,0,,0,0,0,0,0,0,0,,0,0
64,Al-Co-Cr-Fe-Ni-Ti,Al0.6CoCrFeNiTi0.4,MA+SPS,SS,2FCC+BCC,-0.315,-30.39,-15.072,-1.744040246,6.161167528,573,,2080,2520,11.5,0,0.12,0,0,0,0,,,0.2,0.2,0,0,,0.2,,0,0,0,,0,0,0,0,0,0,0,0.2,0,,0,0,0,0,0,0,,0,0,0.08,0,0,0,0,,0,0
74,Al-Co-Fe-Ni-Ti,Al0.6CoFeNiTi0.4,MA+SPS,SS+IM,FCC+B2+Unknown,-0.394,-38.02,-18.35,-1.554547278,6.647893315,712,,2732,3172,10.1,0,0.15,0,0,0,0,,,0.25,0,0,0,,0.25,,0,0,0,,0,0,0,0,0,0,0,0.25,0,,0,0,0,0,0,0,,0,0,0.1,0,0,0,0,,0,0
122,Co-Cr-Fe-Ni-Ti,Co0.5CrFeNiTi0.5,MA+SPS,SS+IM,FCC+��,-0.224,-21.61,-12.25,-1.559581156,5.613689915,862.6,,2650,2690,10,0,0,0,0,0,0,,,0.125,0.25,0,0,,0.25,,0,0,0,,0,0,0,0,0,0,0,0.25,0,,0,0,0,0,0,0,,0,0,0.125,0,0,0,0,,0,0
72,Al-Co-Cu-Ni-Ti-Zn,AlCoCuNiTiZn,MA+VHP,SS,BCC+2FCC,-0.457,-44.09,-17.8889,-1.791759469,6.576724407,,,,,,0,0.166666667,0,0,0,0,,,0.166666667,0,0.166666667,0,,0,,0,0,0,,0,0,0,0,0,0,0,0.166666667,0,,0,0,0,0,0,0,,0,0,0.166666667,0,0,0,0,,0.166666667,0
143,Co-Cu-Hf-Ti-Zr,CoCuHfTiZr,MS,AM+IM,AM+IM,-0.257,-24.8,-23.52,-1.609437912,10.24155516,,,,,,0,0,0,0,0,0,,,0.2,0,0.2,0,,0,,0,0,0.2,,0,0,0,0,0,0,0,0,0,,0,0,0,0,0,0,,0,0,0.2,0,0,0,0,,0,0.2
143,Cu-Fe-Hf-Ti-Zr,CuFeHfTiZr,MS,AM,AM,-0.269,-25.95,-15.84,-1.609437912,10.43244906,,,,,,0,0,0,0,0,0,,,0,0,0.2,0,,0.2,,0,0,0.2,,0,0,0,0,0,0,0,0,0,,0,0,0,0,0,0,,0,0,0.2,0,0,0,0,,0,0.2
143,Cu-Hf-Ni-Ti-Zr,CuHfNiTiZr,MS,AM,AM,-0.296,-28.56,-27.36,-1.609437912,10.33637041,,,,,,0,0,0,0,0,0,,,0,0,0.2,0,,0,,0,0,0.2,,0,0,0,0,0,0,0,0.2,0,,0,0,0,0,0,0,,0,0,0.2,0,0,0,0,,0,0.2
17,Al-Co-Cr-Cu-Ni,AlCoCrCu0.5Ni,SP,SS,BCC,-0.315,-30.39,-10.1728,-1.58109375,5.805339684,816,,,,,0,0.222222222,0,0,0,0,,,0.222222222,0.222222222,0.111111111,0,,0,,0,0,0,,0,0,0,0,0,0,0,0.222222222,0,,0,0,0,0,0,0,,0,0,0,0,0,0,0,,0,0
142,Cr-Ta-Ti-V-W,CrTaTi0.30VW,SPS,SS+IM,BCC+Laves,-0.112,-10.81,-4.5863,-1.542613125,5.278813811,714,,2050,,,0,0,0,0,0,0,,,0,0.23255814,0,0,,0,,0,0,0,,0,0,0,0,0,0,0,0,0,,0,0,0,0,0,0,,0.23255814,0,0.069767442,0,0.23255814,0.23255814,0,,0,0
142,Cr-Ta-Ti-V-W,CrTaTi0.17VW,SPS,SS+IM,BCC+Laves,-0.111,-10.71,-4.458,-1.500154085,5.159147017,781,,2034,,,0,0,0,0,0,0,,,0,0.239808153,0,0,,0,,0,0,0,,0,0,0,0,0,0,0,0,0,,0,0,0,0,0,0,,0.239808153,0,0.040767386,0,0.239808153,0.239808153,0,,0,0
142,Cr-Ta-V-W,CrTaVW,SPS,SS+IM,BCC+Laves,-0.108,-10.42,-4.25,-1.386294361,4.960274582,714,,2327,,,0,0,0,0,0,0,,,0,0.25,0,0,,0,,0,0,0,,0,0,0,0,0,0,0,0,0,,0,0,0,0,0,0,,0.25,0,0,0,0.25,0.25,0,,0,0
17,Al-Co-Cr-Cu-Fe-Ni-Ti-V,AlCoCrCuFeNiTiV,SQ,SS,BCC,-0.379,-36.57,-13.9375,-2.079441542,6.338434868,666,,,,,0,0.125,0,0,0,0,,,0.125,0.125,0.125,0,,0.125,,0,0,0,,0,0,0,0,0,0,0,0.125,0,,0,0,0,0,0,0,,0,0,0.125,0,0.125,0,0,,0,0
30,Al-Co-Cr-Cu-Fe-Ni,AlCoCrCuFeNi,SQ,IM,B2,-0.538,-51.91,-4.7778,-1.791759469,5.281130599,,105,,,,0,0.166666667,0,0,0,0,,,0.166666667,0.166666667,0.166666667,0,,0.166666667,,0,0,0,,0,0,0,0,0,0,0,0.166666667,0,,0,0,0,0,0,0,,0,0,0,0,0,0,0,,0,0
